Repository: ii33/coating-research-library

# 镀膜工程科研长期研究库

本库保存用户原始清单，并落实为可延续、可追溯的工程研究项目。T01–T10首轮、第二轮与第三轮有界研究范围均已本地收口。本批统一发布第二轮尾批、第三轮十个完整reader载荷与MXC原创派生；第四轮未启动。正式模型审查、实机校准、完整数值验证和生产资格仍未完成。

## 从这里开始

- 原始要求：[00_project/工程科研.txt](00_project/工程科研.txt)；按原始字节保存，校验见 [original_manifest.json](00_project/original_manifest.json)
- 执行顺序：[ROADMAP.md](ROADMAP.md)
- 当前状态：[STATE.md](STATE.md) / [STATE.json](STATE.json)
- T01阶段范围与验收：[00_project/T01_STAGE_PLAN.md](00_project/T01_STAGE_PLAN.md)
- 可机读任务：[00_project/research_tasks.json](00_project/research_tasks.json)
- 需求追踪：[00_project/requirements_traceability.json](00_project/requirements_traceability.json)
- 证据规则：[90_methods/EVIDENCE_AND_CITATIONS.md](90_methods/EVIDENCE_AND_CITATIONS.md)
- 版本与阶段验收：[90_methods/VERSIONING_AND_ACCEPTANCE.md](90_methods/VERSIONING_AND_ACCEPTANCE.md)
- 可复现、实验与算法评测：[90_methods/REPRODUCIBILITY.md](90_methods/REPRODUCIBILITY.md)
- 未决问题：[00_project/clarifications.json](00_project/clarifications.json)

## 原始十个专题与新增专题

1. [主流镀膜机结构](01_machine_structures/README.md)；首轮重点：行星盘机器
2. [高精度镀膜机建模与仿真](02_machine_modeling/README.md)；原文未指定子优先项，先完成本专题首轮核心范围
3. [修正板自动设计优化](03_correction_plate_optimization/README.md)；原文未指定子优先项，先完成本专题首轮核心范围
4. [镀膜材料与基片材料](04_coating_and_substrate_materials/README.md)；首轮重点：ta2o5、zns、tio2、ybf3、sio2、mgf2、al2o3、h4、ge、cu、cr、al、基片zns、基片ge、基片k9、基片znse
5. [蒸发源特性与材料耦合建模](05_evaporation_sources/README.md)；首轮重点：阻蒸、电子枪
6. [各类光学薄膜与应用](06_optical_coating_families/README.md)；首轮重点：近红外、中红外、多光谱
7. [薄膜设计理论](07_thin_film_design_theory/README.md)；原文未指定子优先项，先完成本专题首轮核心范围
8. [膜系设计优化算法](08_stack_optimization_algorithms/README.md)；首轮重点：高精度的高性能优化算法、快速求解的近似算法、方便不停迭代的算法
9. [生产标准、环境与损伤试验](09_standards_and_qualification/README.md)；原文未指定子优先项，先完成本专题首轮核心范围
10. [离子源特性与生产参数优化](10_ion_sources/README.md)；首轮重点：考夫曼离子源
11. [透明导电膜：ITO](11_transparent_conductive_films/ito/README.md)；同一镀膜科研项目的新增专题，阶段一有界研究已交付；未完成实机校准或产品集成

## 执行原则

1. 按原文大项目顺序推进。每个大项目先完成明确优先项，验收后进入下一个；所有大项目首轮完成后，才回头补充扩展。
2. 第二轮与第三轮已按原顺序完成有界本地研究。阶段收口不提升证据等级；第四轮未启动。
3. 每个阶段产出可复用报告、来源摘要、数据/模型接口及未决问题，不以无限穷尽文献作为完成标准。
4. 工程结论必须注明证据、条件、单位、不确定度和验证状态。概念推导、仿真和实测不是同一层面的证明。
5. 合法存档公开许可允许保存的原文；受限、付费或权利不明内容仅存元数据、链接及合规摘要，不绕过付费墙。
6. 用户已确认H4是常见的高折射率材料，YbF3是氟化镱。H4的具体配方/牌号按资料核验，不擅自指定化学式，也不把供应商回复设为研究前置条件；原文ybf3保留，不能改成YF3。单独“研究”一行只作为待澄清项。
7. 当前建库和研究不等于后台永久运行；每次推进以本库的当前状态、证据和验收记录为准。

## 共享资产

- `91_templates/`：研究报告、来源摘要、实验、校准、算法评测、失败案例、阶段验收模板
- `92_glossary/`：术语、原始标记、别名与身份核对
- `93_parameters/`：参数、单位、条件、误差和来源
- `94_experiments/`：实验与校准索引
- `95_benchmarks/`：算法评测索引
- `96_failure_cases/`：失败和反例索引
- `99_sources/`：跨专题来源登记、来源身份和版权状态

研究产物就近放在专题目录内，共享索引链接到它们；不要复制出无法追踪版本的多份证据。

## 首轮复核与第二轮入口

[十专题成熟度地图](00_project/FIRST_SWEEP_REVIEW_DRAFT.md)保留首轮有限复核边界。第二轮增补入口：

- [T02v03](02_machine_modeling/round2_dual_coverage_error_budget/quadrature_control_v0_3/README.md)

# T06 各类光学薄膜与应用

近红外、MWIR/LWIR、多光谱优先项的首轮手册与可复算膜系图谱，2026-10-02。范围来自原需求第10行；继承T04材料条件与T05源/厚度接口。当前交付为公开证据与参考数值包，不含本机实测、量产处方或损伤/环境资格。

## 先读什么

1. [应用需求与膜类图谱](reports/01_requirements_and_family_atlas.md)：选择AR、HR、滤光、分色和分束的条件
2. [AR与窗口](reports/02_ar_and_window_engineering.md)：单层/多层/双带、体吸收和背面
3. [介质与金属镜](reports/03_dielectric_and_metal_mirrors.md)：高反、吸收、保护层和损伤边界
4. [带通、边缘与陷波](reports/04_filters_edges_and_cavities.md)：有限带宽、远带阻挡及测量假象
5. [多光谱分色与分束](reports/05_multispectral_dichroics_and_splitters.md)：45°、偏振和两面协同
6. [六组可运行起始膜系](reports/06_reproducible_starter_atlas.md)：完整层序、厚度、输入出处、代码边界
7. [制造、验收与接口](reports/07_manufacturing_acceptance_and_interfaces.md)：从单层计量走向实件
8. [失败与未决证据](reports/08_failures_and_open_evidence.md)：哪些结果不能外推

## 直接复算

```sh
cd 06_optical_coating_families
python models/run_atlas.py
python -m unittest discover -s tests -v
python models/check_package.py
```

仅需Python≥3.10与NumPy≥2.0。已冻结输入可离线运行，不需论文原件。`build_atlas_inputs.py`是可选的T04来源重建，需要本地Al CC0原件；不属于普通读者复算前提。`render_chart_previews.py`是可选Pillow图像预览，不是数值依赖。

## 可复用交付

- [有限带宽结果简表](reports/06a_generated_metrics.md)，[全指标JSON](data/finite_band_metrics.json)
- [6组完整膜系JSON](data/starter_stacks.json)，[逐层物理厚度CSV](data/starter_layer_table.csv)
- [12组带证据/假设的材料代理](data/material_proxies.json)，[6组光谱CSV](data/spectra/)
- [总R/T/A谱图](figures/01_spectral_atlas.svg)，[角度/偏振谱图](figures/02_angle_polarization.svg)
- [24条来源登记](data/source_registry.json)，[逐来源摘要](sources/README.md)
- [6个核心文献实测案例及第7个补充反例](sources/summaries/verified_literature_cases.md)
- [设计需求接口](data/design_request_template.json)，[T07移交](T07_HANDOFF.md)
- [本轮验收与边界](reviews/ROUND1_ACCEPTANCE.md)，[测试日志](reviews/test_output.txt)

## 三个必须带走的结论

双低反射谷不等于双宽通带；滤片中心高T不等于深阻带；低前表面R不等于高整片透射。六组例子有可调起点也有刻意保留的失效，全部与真实文献样片分开。材料未知k、基片α、环境/损伤未测项不自动置零。

原始第三方论文未下载/再分发；合法原件留本地的规则继续遵守。公共同步、全局状态、T07启动由项目协调统一处理。本专题未推送、未改其他专题、未写产品代码或操作设备。

## 2026-10-19 手工研究增量

[多光谱红外结构与云端算法研究](../manual_studies/2026-10-19_multispectral_ir_structures/README.md)：补充多窗口 AR、周期／截止、耦合腔、buffer、rugate、相位镜与金属介质的适用边界，以及原文公开数据缺口。本增量不改变本专题既有冻结结论和验收状态；实验使用合成常数折射率，未验证真实红外材料或器件。

## 2026-10-19 近期前沿补充

[红外结构、材料与实物证据](../manual_studies/2026-10-19_recent_frontiers/README.md)：补充相变、ENZ/EMNZ、IST、高温失效和多维集成。峰值/带均值、模拟/实测、单次功能/寿命分开记录；不改变既有验收状态。

File: 06_optical_coating_families/reports/01_requirements_and_family_atlas.md
# 01 从使用条件到膜类：近红外、中红外、多光谱的选择图谱

版本1.0，2026-10-02。本轮为公开资料、条件化参数与可执行参考计算；不含用户机器实测、生产配方或型式鉴定。原需求定位：`00_project/工程科研.txt`第10行。T06解决“什么膜类适合什么任务，怎样把案例变成可检验的起点”；完整膜系理论和通用优化器分别留给T07、T08。

## 1.1 先定义任务，后选择膜系

“NIR”“中红外”“多光谱”不是足够的设计输入。本册采用明确波段标签：NIR示例0.78–2.0 µm，MWIR示例3–5 µm，LWIR示例8–13 µm；这些是案例区间，不声称替代所有行业命名。一个3.5–5/7.8–10.5 µm实测双带窗口不能更名为3–5/8–14 µm窗口。

以下顺序能减少无效设计：

1. 先写接收器需要的通带、必须阻挡的波段、照明功率或辐亮度；若给的是波数，先统一为真空波长。λ[µm]=10000/ṽ[cm⁻¹]，等间隔波数不等于等间隔波长
2. 确认每个通道走透射还是反射。Ge可以承担NIR反射分色件的基片，却不能因此成为NIR透射窗口
3. 固定基片牌号、厚度、两面形状、楔角及是否收集全部多次反射光。先筛体吸收，再要求AR补偿反射
4. 写入AOI中心、范围、光锥/数值孔径和s/p权重。汇聚光的名义45°不是所有光线都45°
5. 按状态指定温度：沉积温度、测试温度、工作温度、储存温度分别记录
6. 给出光谱与非光谱的验收界限。光谱通过不豁免附着、曲率、波前或环境试验

这是本册的需求分解方法，不是引用某厂的交付保证。

## 1.2 膜类、合适任务与常见误用

| 膜类 | 合适的任务 | 最小光谱指标 | 不能由名称推出的性质 | 本册入口 |
|---|---|---|---|---|
| 单层AR | 单线/窄带窗口、基片折射率适配 | 指定带内Rmax、总Tmin | 任意基片都零反射；全带透明 | E01、E03 |
| 多层/宽带AR | 有限通带、角度范围内降低反射 | Rmax、带内平均T、纹波、s/p最差值 | 跨越材料吸收带仍有效 | E02、案例L02 |
| 双带/多带AR | 多传感器共口径窗口 | 每个带分别的Tmin/Tavg，带间自由域 | 两个零点等于两个宽通带 | E03、案例L01 |
| 介质HR | 指定谱带激光反射、窄带高效折转 | Rmin，吸收/散射分预算，必要时相位 | 多层越多越可靠；全角度不分偏振 | E04、案例L05 |
| 金属/增强金属HR | 大相对带宽、较宽入射角范围 | Rs/Rp、A、相位差、保护层影响 | “不透光”等于“无吸收”；有盖层等于耐腐蚀 | E06、案例L04 |
| 长通/短通边缘 | 把相邻光谱通道分开 | 切边定义、过渡宽度、通带T与阻带OD | 只有一个50%切点便完整定义滤光片 | 第04章 |
| 带通 | 单一光谱窗口、谱线/成像通道选择 | 固定通带Tmin/Tavg、带宽定义、远阻带 | 中心峰高便是高性能；周期腔没有高阶泄漏 | E05 |
| 陷波/带阻 | 去除窄干扰带，保留两侧信号 | 阻带最大T、两侧通带，边缘位置 | HR堆自动是合格陷波片 | E04及失败F05 |
| 分色镜/二向色 | 不同谱段分别反射和透射 | 每个端口的带内效率、串扰、AOI、s/p | 正常入射计算能代表45°实件 | 案例L03 |
| 偏振/非偏振分束 | 按偏振或按功率分流 | Tp/Ts、Rs/Rp或分光比误差；必要时相位 | “非偏振”意味着所有偏振性质保持 | 案例L06、第05章 |
| 保护/附着层 | 环境防护、界面结合、应力管理 | 增加后的光谱、吸收和相位预算 | 可以不计入光学膜系 | E06、案例L02/L04 |

这里的膜类可叠加：一个双带AR同时含附着层和保护层；一面分色、另一面AR是两面系统；金属前加介质也可能同时改变R、A和相位。必须给完整的“空气→前膜→基片→后膜→空气”，而非只给一个前膜名称。

## 1.3 四种优先基片的不同任务边界

- **Ge**：高折射率带来很大的裸面反射，AR往往有显著收益。T04的室温块材n和吸收资料只代表特定条件；热载流子吸收、电阻率、厚度及温区要另核。对0.8–1.7 µm透射方案，本轮不把Ge列为透明基片。[F18/F19；T04 Ge卡](../../04_coating_and_substrate_materials/cards/14_Ge_substrate.md)
- **ZnS**：标准CVD与多光谱级/Cleartran是不同等级。可见/NIR散射、体吸收、表面加工缺陷和长波端损耗都应带牌号/厚度核验；材料叫ZnS不保证共口径多光谱通量。[F21；T04 ZnS卡](../../04_coating_and_substrate_materials/cards/13_ZnS_substrate.md)
- **ZnSe**：可研究MWIR/LWIR透射和CO₂激光光学件，但n、α及温度/吸收条件要按目标波长读取。高平均透射不能自动给激光吸收或损伤保证。[F22；T04 ZnSe卡](../../04_coating_and_substrate_materials/cards/16_ZnSe_substrate.md)
- **K9**：本库可追溯代表是CDGM H-K9L，不等同于任意K9或N-BK7。10 mm厚H-K9L在2400 nm的目录内部透过仅0.709，因此即使理想双面AR也不能突破该内部上限；此资料不能外推成MWIR/LWIR透射库。[F20](https://www.cdgmgd.com/webapp/pdf/H-K9L.pdf)

T04是材料证据主表，T06只保留有明确出处的计算输入；H4牌号未知，未作为任何定量层材料。Cu/Cr/Al与介质H/L的角色不能互换：金属的复折射率和厚度决定透射与发热，Cr附着层也可能造成不可忽略的光学损耗。

## 1.4 评价量必须按有限带宽定义

取T为功率比而非百分数字。均匀波长平均为Tavg=∫T(λ)dλ/(λ₂−λ₁)；本册代码按插入精确端点后的梯形积分计算。工程上还应给任务加权T_eff=∫T(λ)W(λ)dλ/∫W(λ)dλ，其中W可由光源、探测器响应、目标辐射谱共同构成，权重、单位和归一化都要保存。

对双带同时列两组指标，不能用宽波段总平均掩盖某一带失效。阻带OD=-log₁₀T，但“平均T对应OD”“平均OD”“最坏OD”并不相同。本册额外给最坏OD=-log₁₀(max T)，并注明采样栅格不是连续最值保证。厂商也区分FWHM与可制造保证带宽，采样峰值不可替代通带承诺。[F04](https://www.idex-hs.com/resources/intro-to-optical-filters/intro-to-bandpass-optical-filters)

偏振未指定时，最多报告等功率非相干s/p平均(Ts+Tp)/2，同时保留两个分量。椭圆偏振保持、相位差、群延迟不是这个平均量所能证明。深阻带、窄腔和陡边须加密采样并与仪器带宽卷积；本册只对生成示例执行一倍加密检查。

File: 06_optical_coating_families/reports/02_ar_and_window_engineering.md
# 02 增透膜与窗口：从单层起点到双带实件

## 2.1 四分之一波层为什么只解决一个局部问题

本节独立推演一个无吸收、正常入射的单层。前后介质折射率n₀、n_s，膜折射率n_f，物理厚度d，参考真空波长λ₀；相位δ=2πn_fd/λ。选d=λ₀/(4n_f)，该点输入光学导纳变为n_f²/n_s；故中心R=[(n₀n_s−n_f²)/(n₀n_s+n_f²)]²。只有n_f²=n₀n_s时才零反射。这个条件包括基片，不是“任何低折层都能零反射”。

E01以目录1.5 µm处MgF₂ n=1.375冻结，H-K9L采用1.52958 µm处n=1.501060，得到d=272.727 nm；理想匹配层应为sqrt(1.501060)≈1.2252，故MgF₂不是零反射解。生成结果是双面总T，不能与单面R混比较。真实MgF₂的k只有限值/离散资料，本例设k=0是明确理想化。[F10；材料前置](../../04_coating_and_substrate_materials/cards/06_MgF2_film.md)

若入射角改变，每层折射角不同，δ要乘cosθ_j，而且s/p导纳不同；只把所有d除以一个共同cosθ无法保持完整膜系。单层在奇数阶光学厚度也可出现低反射，但间隔之间未必低反射：E03就是可复算反例。

## 2.2 双层和宽带AR如何作为可调起点

宽带AR的工作是同时控制多个波长处的导纳和相位。层材料顺序、首层厚度、末层与基片的适配都参与；从(HL)^m出发并不自动得到AR。两个四分之一波层在中心的等效导纳为n_L²n_s/n_H²；这可用于快速检查顺序，但不能替代全谱计算。

E02为空气→YbF₃ 330 nm→ZnS 330 nm→Ge，背面同样涂层。几何来自明确边界的二维网格：d_L=20–800 nm步长10 nm，d_H=100–700 nm步长10 nm；在3.5–4.5 µm的81个点最小化最大前表面R。不是全局优化器，也没优化温度、角度、应力和公差。它比“给一组神秘数字”更容易审计：读者可重新跑`build_atlas_inputs.py`，也可直接改JSON厚度，再跑`run_atlas.py`。

此例YbF₃使用目录2/5 µm的n、k线性插值，ZnS使用原厂n离散点而把缺失k显式理想化为0，Ge块材来自295 K点数据。目录样片没有确定的本机密度、湿度史和工艺；3 µm附近窄吸水峰也不能从两点插值恢复。[F08/F09/F18]

结果提醒：3.5–4.5 µm内双面Tavg≈98.54%，Tmin≈96.37%；扩大到3–5 µm后Tmin降至≈86.85%。这不是测得98.54%的窗口，也不能把设计带任意扩大。此处膜吸收非零，故T≠1−R。全部数值来自冻结模型的生成数据，非任何厂商性能宣称。

## 2.3 真正双带AR与“两处低反射”

E03按10 µm ZnS四分之一波得到1152.074 nm，画3–12 µm谱会看到不止一个低反射区；但其3–5 µm总Tmin仅约47.14%，即便8–12 µm平均T约94.88%也不能判为双带AR合格。两个指标必须都合格，不能拿一个总平均抵消另一通道。

双带需求的实际自由度包括：不同带权重、带内边缘、允许带间吸收/反射、允许材料种类、最薄层、总厚度、背面状态、角度和保护层。Ge/ZnS/YF₃与Ge/ZnS/YbF₃不能只因名称近似就互换；YF₃是氟化钇，YbF₃是氟化镱。两者色散与吸收须分别建卡。

**文献案例L01**提供了比教学例更强的实件证据：Rahmlow等在25.4 mm直径、1 mm厚、双面镀膜的Ge/ZnSe见证片上，表3分别报告0°总平均T为97.3/96.8%与98.0/97.6%，对应3.5–5及7.8–10.5 µm。论文表1只有层数和总厚度，不含完整逐层处方；表2是预测，不应充当表3实测。[F11，pp5–7 Tables1–3](https://www.corning.com/content/dam/corning/media/worldwide/csm/documents/Dual_band_antireflection__Rahmlow.pdf)

这意味着可继承的是目标区间、双面结构、材料族和公开实测比较，不是“复制15层即可生产”。未核定极小T、s/p、长期环境或更长波端，不做补写。

## 2.4 前后表面与体吸收：三个独立预算

正常入射的无吸收Ge n≈4，裸面R≈0.36。空气/Ge/空气、平行两面、各次出射强度全部收集且非相干时，裸片T=(1−R)/(1+R)≈0.4706，而只取首程(1−R)²≈0.4096。两者不同不是数值误差，而是收集假设不同。

定义前面由外向内响应Rf,Tf，前面反向Rfr,Tfr，背面由内向外Rb,Tb，单程体衰减P=exp[−αL/cosθ_s]。在本册“界面以实n计算、弱界面吸收且体损耗单独给定”的条件下，多次反射级数得到：

T_total = Tf·P·Tb / (1−Rfr·Rb·P²)

R_total = Rf + Tf·P²·Rb·Tfr / (1−Rfr·Rb·P²)

A_total=1−R_total−T_total包含膜与体的损耗。对于前膜有吸收，不能令Tfr=1−Rf或随意忽略正反方向差异。通用吸收入射介质的功率定义更复杂，本参考代码明确拒绝这一接口，而不是隐藏不适用条件。[F01 §4.4/§6](https://arxiv.org/html/1603.02720v5)

有限楔角和探测孔径可能只收首程或部分鬼像，此时上式高估被探测到的T。窄线宽激光、平行薄片、低角度散布可能形成相干etalon，此时应把基片也作为相干层或做明确的相位平均。仅凭“基片厚”不能自动忽略相干性。

## 2.5 有温度证据的AR实例，但不越界推论

案例L02的可明确换向物理层序为：空气→YF₃ 1908 nm→ZnS 1180 nm→MgO 1–2 nm→Si 550 µm。数据取论文Table1批次2–4；正文另给1935/1183 nm，二者保留为来源矛盾，不取平均。Si是该实例基片，不属于本轮四种优先基片的替身。[F12 Table1](https://pmc.ncbi.nlm.nih.gov/articles/PMC10172777/)

该研究报告100°C沉积、300°C/1 h后未见裂纹/脱层或光谱变化。它说明“在特定层序、粘附层和试样上经过一次热暴露”，不支持所有氟化物/硫化物叠层在300°C长期使用。YF₃数据未在T04冻结，故本册不拿YbF₃代入伪装复现原谱。

## 2.6 AR初始试片的实际顺序

先测裸基片总T与可能的内部T；再做各候选单层，用独立厚度约束联合反演n,k；最后做双面或单面堆栈。多层拟合曲线好看并不能唯一确定每一层d和n。实际厚度、密度、面质量三者的转换继承T05，不能把QCM读数直接写为工件真实nm。

选择试片时同时保留无膜同批基片和单面样；先分出体吸收与背面反射，再比较层材料。见证片和主工件的温度、位置及离子入射不同会使膜不同，不能只用同锅二字证明一致。

File: 06_optical_coating_families/reports/03_dielectric_and_metal_mirrors.md
# 03 高反膜、金属镜与保护层：把反射、吸收和寿命拆开

## 3.1 介质高反的可检验起点

对理想无吸收、正常入射的四分之一波(HL)^m，层序是从入射侧向基片，不是蒸发顺序。设H/L折射率n_H/n_L、基片n_s，则中心输入导纳Y=n_s(n_H/n_L)^(2m)，R₀=[(Y−n₀)/(Y+n₀)]²。此式只检查中心值，有限波段要回到完整层相位计算。

E04采用10 µm中心、H为历史Ge膜n≈4.3的冻结代理、L为ZnS条件化n，空气→[Ge 581.395 nm / ZnS 1152.074 nm]×5→ZnSe。真实Ge k没有补成材料事实：例中k=0是显式理想化，ZnSe零体吸收也只是场景。9–11 µm内总Rmin≈99.60%，不是本机制作结果。它的12–13 µm总T也很低，故不能只因中心强反就宣称两侧高透的陷波片。

增加对数通常会提高中心R，也会加厚、增加吸收敏感度、界面数和热机械风险。在实际膜系中，末层、保护层、折射率渐变、应力补偿层都改变驻波分布；“相同总厚度”不意味着相同吸收。应把通道效率、每层最大场强、实际k、散射、曲率和制造能力一起比较。场强/层吸收的完整求解接口留T07，本册不假装已经验证损伤优势。

## 3.2 带宽、角度和偏振不能从中心公式推出

周期堆的禁带宽度与折射率对比相关，但离开中心后的边缘起伏、旁瓣和高阶禁带取决于完整堆栈。E04在45°分别输出Rs/Rp，并保持原目标带9–11 µm不随峰漂移而移动；这样能看出真实设计容差，而不是每次追着最高点宣布通过。

薄膜偏振行为来自每层不同的s/p导纳。某一材料界面接近p偏振Brewster条件时，p禁带可能显著弱化，不能用Rs代表“反射率”。如果任务需要反射后保留线偏振方向、圆偏振或特定相位，则还要验Δφ=arg(rp)−arg(rs)，不是只验|Rs−Rp|。

**案例L05**：Zhu等报告Ta₂O₅/SiO₂、BK7基片、55层、约9.41 µm的宽角1064 nm反射器；§3.4在1064±40 nm、0–60°给平均R>99.5%及|Rp−Rs|<1个百分点的测量表述。文中的“depolarizing”指减小s/p反射率差，不能译成已经随机化偏振。完整逐层厚度在补充Table S1，本轮未取得，不能从简式臆造55层nm表。[F15 Fig7及补充S1](https://pmc.ncbi.nlm.nih.gov/articles/PMC10303084/)

该结果证明的是其样片与测试条件，不是任何Ta₂O₅/SiO₂蒸发工艺；BK7也不能直接改名K9。尚缺本册可执行的同处方数据、背面和基片厚度、环境证据。

## 3.3 金属镜为什么需要复折射率

单一半无限金属在正常入射空气侧R=[(n−1)²+k²]/[(n+1)²+k²]。有限金属层还会透射，且极薄层可能不连续；把块材复n用于岛状薄膜会失真。强度吸收长度为λ/(4πk)，不是物理膜厚越厚R就无限增长。

E06给可执行的有限金属例：空气→100 nm SiO₂代理盖层→120 nm Al→H-K9L基片→裸背面。Al使用T04的Rakić CC0数字化数据经9个指定波长重采样，再在线性插值域1.3–2.0 µm内计算。盖层n采用1.064 µm的膜n冻结，故整例是“带有真实来源金属数据的假设堆栈”，不等于某款保护铝镜。模型含A；该带平均A约3.13%，不能把T接近零理解为没有发热。[F23](https://doi.org/10.1364/AO.34.004755)

盖层的保护功能依赖致密度、针孔、应力和化学稳定性，光学模型不包含这些。若加Cr附着层、Al自然氧化层或改变盖层厚度，应明确加进层列表并重新算；不把它们描述成“太薄可忽略”。不同金属材料的n,k是分数据集、样品状态的，不能用某单波长R排序推得全波段最优。

## 3.4 保护金属镜的公开物理层序

**案例L04**来自Gemini保护银研究，给出可明确翻转的物理处方：

空气→SiNₓ 15 nm→NiCrNₓ 0.8 nm→Ag 200 nm→NiCrNₓ 5 nm→基片。

原文按基片向外书写，本文反向为入射→基片。磁控溅射工艺与本轮优先阻蒸/电子枪不同，不能把这个处方直接当作蒸发配方。原研究早期可行性样片的10 µm R=99.1%，后续保护银约低0.4个百分点；不得把前者写成所有大镜的实测水平。新四层样片3.8 µm发射率约1.2%的结果有其光路和样片条件。[F14 §§1.3、3–4](https://doi.org/10.1016/j.tsf.2005.07.295)

完整n,k、AOI/偏振与现代工艺批次未齐，所以本册只存层序与测量定位，不伪造这四层的复算谱。保护层必须改变光学响应，这一工程方向也见原厂技术资料，但各厂“耐久”不能跨试验条件互换。[F06](https://www.layertec.de/downloads/LAYERTEC_Catalog.pdf)

## 3.5 热、辐射、激光损伤的边界

在适用的热平衡、同方向同偏振条件下，发射率与吸收率相关；使用宽带成像窗口时，热自发射会影响背景。计算A谱可进入热设计，但不能直接算最高允许激光功率。损伤还受波长、脉宽、光斑、重复率、污染、缺陷和测试判据影响，纳秒LIDT不能当连续波热损坏阈值。

本轮不为任何起始堆栈发布W/cm²或J/cm²额定值。T09将处理标准、试样数和统计判定；本册给出的交接字段包括脉冲/连续、光斑定义、环境、照射历史、失效形貌与前后谱。没有这些，写“高损伤”“耐高温”只是一句无验收意义的标签。

File: 06_optical_coating_families/reports/04_filters_edges_and_cavities.md
# 04 滤光膜：带通、边缘、陷波与远带泄漏

## 4.1 从两个端口定义滤光片

透射滤光片的阻带可能主要反射，也可能主要吸收。这影响杂散光、鬼像和温升。若只知道T，通常不能唯一分离R和A；本册每一示例同时生成三者。介质阻带中的反射光需要系统安排去向，否则阻得越深并不一定系统越好。

定义长通/短通应明确哪一侧为透射；一个45°反射端的“短波通道”在透射端可能叫长通分色。命名始终绑定端口。最小规格包含：

- 通过区间与Tmin/Tavg；边缘过渡区允许自由，不把它暗中算入通带
- 阻挡区间和最大T/最坏OD；限定探测器可见域，检查高阶泄漏
- 切边采用50%绝对T、通带峰的一半还是其他阈值；不能混合
- 10–90%过渡宽度、角度与温漂；如需相位/群延迟，另列指标
- 基片和后表面的总系统响应，光束照向与光锥

厂商资料把FWHM和保证可制造的带宽分开，是一个有用的规格提醒，不能从其产品定义反推本机可达到的层厚公差。[F04](https://www.idex-hs.com/resources/intro-to-optical-filters/intro-to-bandpass-optical-filters)

## 4.2 可运行的单腔起点E05

定义H=Ta₂O₅代理层n=2.08，L=SiO₂代理层n=1.474，λ₀=1.064 µm。正常入射时：

- H物理厚度127.885 nm
- L物理厚度180.461 nm
- 2H半波腔厚度255.769 nm
- 入射→基片：空气→(HL)⁴→2H→(LH)⁴→H-K9L→裸背面→空气，共17个有限层

n值来自T04同一Spector IBS来源的1064 nm条件点；宽谱k=0与冻结n是教学假设，不能叫完整Ta₂O₅/SiO₂实測数据库。基片n来自1060 nm的H-K9L近邻点。[F07；T04材料卡](../../04_coating_and_substrate_materials/reports/oxide_material_cards.md)

这个起点具有谐振峰，但不是合格的平顶窄带片：固定1.059–1.069 µm通带的总平均T约82.91%、最小约67.41%；0.97–1.00和1.13–1.16 µm两侧阻带仍有约2%透射，达不到OD3。这里明确展示失败，比只报中心透射峰更能指导下一步。

调谐接口：统一缩放所有d主要移动谱域；改变腔厚主要移动谐振与相邻镜带的相对关系；增加反射镜对数提高腔选择性但会变窄；改变左右镜匹配会改变峰值与通带形状。各项都需重新评估吸收、角度和有限带宽，不能保证单调改善。多腔平顶、耦合腔和远带阻挡的系统综合留T07/T08。

## 4.3 边缘与陷波的起点如何复用

E04介质高反的禁带可用来构建反射型带阻区，两侧边缘也能作为局部截止边的研究起点，但它在本册12–13 µm仍强反，未证明长波侧高透；NIR单腔E05还有远处通带。因此，“高反堆→陷波”“单腔→只透一个带”都必须附带外侧扫描范围。

要得到边缘片，一般需要边缘定位、通带波纹控制与带外阶次抑制共同设计；仅改变中心λ₀通常无法独立控制两侧。给T07的候选是带有明确目标函数的膜系族，不是已经通过边缘指标的产品。

一个错误的验收办法是分别在不同角度找到各自峰中心，再只算峰旁固定宽度；这样隐藏了实际探测器固定波段的失配。本册E05在0/10/30/45°都使用同一个1.059–1.069 µm目标带，另画s/p变化，避免自我移动验收门槛。

## 4.4 角度和光锥是滤波器的一部分

光线角度改变相位厚度，常见干涉滤片会发生短波移动，并可能分裂s/p。常用有效折射率公式只能作局部拟合估算；宽带多材料片没有一个可在任意AOI通用的n_eff。汇聚光要对真实光线分布积分，不能用简单地把两端角度均值代入取代。

光锥平均会使窄峰变矮、边缘变缓，装配偏心还可能改变权重。主光线AOI和锥半角应独立保存。供方提示的照向规则应按具体器件使用：本册不把某厂家箭头约定推广到所有厂牌。[F03](https://www.edmundoptics.com/knowledge-center/application-notes/optics/optical-filter-orientation/)

## 4.5 深阻带的测量假象

把仪器读数零当作T=0，会得到无穷OD，这没有物理证据。杂散光、探测器噪声、光栅旁带、有限光谱带宽、基线和换探测器拼接都可能产生假底或陡边变形。需要保存实际噪声/杂散光地板并报告可验证的界限，例如T低于检出限，不能报无限阻挡。厂商技术说明也警示这些现象。[F05](https://semrock.com/contact/contact-us/faqs/optical-filters-faqs)

本册的OD只是模型T的换算，不是仪器OD能力。一个简单能量守恒测试能抓物理归一化错误，却证明不了深阻带数值准确到10⁻⁶；应以高动态范围独立算法和仪器测量互验。当前参考矩阵对过厚强吸收层直接拒绝，避免溢出被误读为零透射。

## 4.6 滤片工程试验清单

测R/T时保存入射方向、AOI、s/p、光锥、光斑位置和光谱分辨率；报告通带与阻带各自的光源/探测器及拼接方法。片上多点测量用以区分面内厚度梯度与统一中心漂移；温变前后在同条件下回测，避免把测试温度改变与永久老化混为一谈。NIR和FTIR数据接合区留重叠核验，不用平滑曲线掩盖不一致。

File: 06_optical_coating_families/reports/05_multispectral_dichroics_and_splitters.md
# 05 多光谱、分色与分束：两个端口、两种偏振、两面膜

## 5.1 三种看似相近、实际不同的需求

1. **多光谱透射窗口**：几个离散波段都要穿过同一基片，分别接受体吸收和两面膜损耗
2. **分色镜**：一个端口反射某些波段，另一个端口透射另一些波段；基片只须对被透射的通道足够透明
3. **分束器**：在同一谱带内按偏振或功率比例分配能量；应同时控制串扰、损耗和必要的相位

先定能量流向才知道是否该用Ge、ZnS、ZnSe或K9。设计“可见/NIR反射+MWIR/LWIR透射”时，Ge基片与“可见到LWIR都透射”需求截然不同。多光谱级ZnS的材料散射、基片厚度和表面质量必须独立验证，不能被多层AR平均T掩盖。[材料入口F18–F22]

## 5.2 已公开实测的45°多光谱分色件L03

Jiang等的空间光学遥感分色件使用单晶Ge基片，一面反射分色、一面AR，在45°工作。Table3/Fig6报告三段反射均值95%、97%、96.5%，对应1.28–1.38、1.58–1.83、1.95–2.32 µm；3.7–6.2与7.5–12.5 µm两段平均T均92%。这些是实测，不能用Table2/Fig5更高设计数值替换。[F13](https://www.mdpi.com/2079-6412/14/2/235)

Table1公开的是**背面AR**九层厚度：编号1–9依次ZnS89.5、Ge201.3、ZnS281.2、Ge106.4、ZnS149.3、YbF₃138.5、ZnS521.6、YbF₃975.9、ZnS50.2 nm。未确认该表从哪一侧编号，因此只保存“原表顺序”，不把它擅自转换为可执行入射顺序。前面最终完整层厚处方未取得，不能称整件已复现。

论文另有200°C沉积及水浸、胶带、冷热与湿热试验记录；这些只说明相应样件与试验。未核到基片厚度或偏振分量，所以92%不能解释为每种偏振、每个角度都≥92%，更不能外延至14 µm。[F13 §2.3]

这个案例最值得继承的是“前后两面的协同”和“反射带/透射带分别验收”，而不是孤立复制九层。前面Ge层在NIR的真实吸收及驻波、背面AR在斜角的s/p、基片热背景均需重新预算。

## 5.3 偏振分束器PBS与非偏振分束器NPBS

PBS通常希望高Tp、低Ts与高Rs，同时控制吸收、反射端串扰和相位；透射消光比Tp/Ts和反射消光比Rs/Rp是两个不同指标。只有Tp/Ts>100，不能推出Rs/Rp也>100。若Ts接近仪器地板，报告下限与检出限，而不是无穷大消光比。

NPBS通常希望Rs≈Rp且Ts≈Tp并满足指定功率比例，但“50/50”要写清是入射功率各一半，还是出射剩余功率的各一半。当A>0时，这两个定义不同。Δφ、光程差、鬼像、波前和光斑剪切也不被50/50自动保证。

倾斜平板基片带来前后表面反射和透射位移；立方体还增加胶层、棱镜折射率和界面。不能只把正入射薄片加45°算出一个R值就称NPBS。Edmund的原厂偏振说明是术语补充，本文核心边界来自功率预算和全层计算。[F03](https://www.edmundoptics.com/knowledge-center/application-notes/optics/optical-filter-orientation/)

## 5.4 已公开实测的LWIR PBS L06

Liu等在30 mm直径、3 mm厚ZnSe基片上使用Ge/YbF₃与ZnSe补偿层，45°工作，背面配AR。选定33物理层、约14.5 µm总厚度的设计，并报告10.6±0.15 µm范围Tp>96%、Tp/Ts>100的实测。图中367 nm带宽属设计值，不能标为同一实测结果。[F16 §§2–3，Fig7/Table4](https://doi.org/10.1364/OE.515751)

论文给出的0.967H等是参考8.33 µm的光学厚度系数，不能直接把0.967写成nm；邻接H半层还有合层问题。完整物理层nm和背面处方本轮未取全，故作为工程案例，不进入可执行的E01–E06。其水浸、胶带、湿热和冷热循环试验也不代表激光损伤鉴定。应力补偿改善某一性能，并不免除补偿层对相位和吸收的影响。

## 5.5 多光谱窗口的系统预算

对通道i，至少保存：基片内部透过P_i、前表面响应、背表面响应、口径收集效率、角度/偏振平均、散射与波前指标。材料上允许的最大透过和系统接收的有效通量不同：高角度或粗糙散射可能把光送出接收锥，积分球T和准直通道T也不相同。

宽谱照明下，带间反射/吸收可能给器件加热；冷背景红外成像中窗口自身热辐射需要单独建模。材料n(T)、α(T)、层热膨胀和应力双折射不能从室温单个总T反推。只做稳态室温TMM不能验证空间、航空或热成像系统的长期性能。

## 5.6 交给T07的三个最小设计对象

- 两带透射窗：输入带集、各带Tmin/Tavg、基片牌号/厚度、双面、AOI/s/p、保护层与吸收预算
- 45°分色：输入反射带集与透射带集，分别的R/T最小值、s/p及角范围；限制错误端口功率与吸收
- PBS/NPBS：分别输入两偏振两端口的幅度要求；若用途涉及偏振保持，再输入相位/波前要求

每个对象保留“未测”的温度/耐久/损伤字段，不能因为设计变量只含d就把其他因素默认设为理想。

File: 06_optical_coating_families/reports/06a_generated_metrics.md
# 自动复算结果表

全部为合成/条件化参考计算，不是实测。双面总外响应；均匀波长加权；极值是网格取样值。完整角度、偏振、单面和OD见JSON。

| 例 | 波段 µm | 总T均值 | 总T最小 | 总R最大 | 总A均值 |
|---|---|---:|---:|---:|---:|
| E01 NIR | [1.3, 1.7] | 0.973153 | 0.970878 | 0.029122 | 0.000000 |
| E02 design_band | [3.5, 4.5] | 0.985431 | 0.963721 | 0.032944 | 0.003288 |
| E02 full_MWIR | [3, 5] | 0.956775 | 0.868521 | 0.128905 | 0.003178 |
| E03 MWIR | [3, 5] | 0.695814 | 0.471357 | 0.528643 | 0.000000 |
| E03 LWIR | [8, 12] | 0.948776 | 0.837953 | 0.162047 | 0.000000 |
| E04 HR_band | [9, 11] | 0.002219 | 0.001777 | 0.998223 | 0.000000 |
| E04 long_edge | [12, 13] | 0.034014 | 0.009911 | 0.990089 | -0.000000 |
| E05 pass_core | [1.059, 1.069] | 0.829114 | 0.674085 | 0.325915 | -0.000000 |
| E05 left_block | [0.97, 1.0] | 0.021361 | 0.020700 | 0.979300 | -0.000000 |
| E05 right_block | [1.13, 1.16] | 0.022119 | 0.020700 | 0.979300 | -0.000000 |
| E06 NIR | [1.3, 2.0] | 0.000000 | 0.000000 | 0.974323 | 0.031274 |

File: 06_optical_coating_families/reports/07_manufacturing_acceptance_and_interfaces.md
# 07 从公开膜系到制造试片：输入、验收与阶段接口

## 7.1 能复制层厚表，不等于能复制薄膜

处方只给d时，至少还缺真实n/k、膜密度/化学计量、温度史、界面、面内厚度、应力和表面缺陷。T05把到达质量通量、留存/反应、ρ_f、真实d和QCM等效读数分开；T06继续这个边界。对所有层使用同一个tooling factor，可能掩盖换料、料位或角向分布差异。

优先材料与风险接口：

| 材料/角色 | 可以先继承什么 | 制造前必须补什么 |
|---|---|---|
| Ta₂O₅/SiO₂，NIR高低折对 | 条件化n点与公开HR案例 | 本工艺全目标域n,k；应力/吸收；沉积与退火身份 |
| ZnS，IR高/中/低折相对角色 | 原厂n表、蒸发候选 | 硫计量、氧化、颗粒、真实k、压应力与附着 |
| YbF₃，IR低折 | 稀疏n/k与已知水峰风险 | 含水/失氟/价态、批次、离子剂量和老化时间 |
| MgF₂，NIR AR | 离散n与k限值 | 真实密度、薄厚层应力及环境后谱 |
| Ge膜，IR高折 | 历史膜n与现代研究方向 | 相态、杂质/氧、n/k(T)、附着；不能用块材默补 |
| Al/Cu/Cr，金属/附着 | 源数据集复n | 连续性、氧化、超薄层有效性质、针孔及增吸收 |
| TiO₂/Al₂O₃，候选高折/保护 | T04材料卡 | 当前波段的吸收与环境；可见透明不证明LWIR适用 |
| H4 | 名称和缺口 | 厂家、货号、组成；未识别前禁止定量设计 |

## 7.2 最小可审核工艺记录

试片每一层保存：材料/供应批、位置、沉积序号、标称物理nm、QCM设置与读数、独立厚度、基片温度记录、速率与中断、气氛与压力、离子源是否启用及有定义的剂量描述。机器设置只记实验真实值，本册不指定电流、束斑、功率或清洗化学配方。

另保存：基片牌号/熔次/掺杂/厚度/晶向、前后面标识与楔角、基片和见证片位置、清洗与暴露史、后处理、测试前等候时间。没记录的量写unknown，不填习惯值。薄膜氧化/吸湿可能使“出炉即测”和“隔天测”不等价。

## 7.3 从单层到多层的验证阶梯

A. **材料身份证据**：独立厚度与R/T/椭偏或FTIR联合，以避免把n误差全部吸收到d。必要时确认组成、相态及粗糙度

B. **裸基片证据**：同批同厚度的内部透过/总透过区别；K9具体牌号与Ge温区/电阻率；ZnS等级与散射；ZnSe目标λ的吸收

C. **单面膜证据**：前表面R、整片T、背面状态；位置分布；用单面样拆分原因

D. **双面实件证据**：总R/T、鬼像、波前、口径；检查两次热史和夹持痕迹

E. **环境后证据**：光谱变化、缺陷、附着和曲率分别记录，测试前后同测量配置

F. **用途资格**：按任务所需标准/版本、试样数、统计及失效定义完成；未经此步只叫研究样片

公开案例热暴露一次、水浸一次或胶带无脱落，均不替代用户用途的资格。未实际做试验的本库不输出“耐高温通过”“高损伤通过”等结论。

## 7.4 光谱验收表应怎样填写

设计文件至少给：带内Tmin/Tavg或Rmin、带外Tmax/OD、偏振/角域、权重、温度、口径、测量仪器带宽与分辨率、有效数据域、样本数与不确定度。附带原始数据和处理步骤，禁止只交一张压缩谱图。

验收步骤建议：先校准波长/波数和基线；确认光斑完全在有效口径；测s/p和多角；检查面内位置；通带与阻带用相应动态范围；在跨仪器接合区保留重叠；明确是否收所有多次反射；最后算需求约定权重而非随意全谱平均。

指标合格还要与不确定度比较。若规定Tmin≥0.95，测得0.950而扩展不确定度0.005，不能不说明风险直接判裕量充足；具体判定规则应由适用标准与合同明确，留T09，不自行创造通用放行规则。

## 7.5 共模误差为什么优先于盲目Monte Carlo

共同厚度变化会整体移动谱域，层间独立误差会改变腔/镜匹配，材料n漂移又能部分伪装成d误差。一次观测的光谱中心偏移不足以判断哪一种原因。应先做可解释确定性场景，再在有证据时估计分布与相关性。

本册`sensitivity_scenarios.json`仅含共同d±2%、AR的裸/同膜背面和假定α=0.02 cm⁻¹。这个α不是任何基片实测或上界；使用它只为了量化体吸收不能被AR消除的趋势。数据库不得把这些情景回写为真实材料属性。

## 7.6 可复用的数据交换字段

`data/design_request_template.json`给T07/T08的接口。关键字段：

- 数据身份：case_id、evidence_status、source_id/locator、版本、单位、material_state、n/k模型/测量域/不确定度
- 几何：incident→substrate层序、physical_thickness_nm、substrate_grade、thickness_mm、rear_stack、wedge/collection/coherence说明
- 工况：真空λ带集、AOI/光锥分布、s/p、测试/使用温度、功率形式
- 目标：每个band独立R/T/A/OD指标、权重、允许自由域、相位/波前/散射附加要求
- 约束：层数、最薄/最厚层、总厚度、可用材料/禁用材料、已知工艺窗口
- 制造模型：均匀性图、误差协方差或明确unknown、源状态与位置映射、ρ/QCM条件
- 验证：裸片/单层/整件证据链接、未测项目、接受准则与签署状态

T06交付的是这些接口和代表性问题。T07要在同一边界下比较设计理论；T08再研究通用与快速优化方法。未完成全部十专题优先项前，不顺势扩展到全波段/所有膜类。

File: 06_optical_coating_families/reports/08_failures_and_open_evidence.md
# 08 失败案例与仍未解决的证据

## 8.1 有结果、能重跑的反例

| 失败/误用 | 复算或来源证据 | 正确处理 |
|---|---|---|
| 两个低R谷被叫作双宽带AR | E03在3–5 µm总Tmin≈47.14%，而8–12平均T≈94.88% | 分别验每个有限带，不能用峰值或总平均 |
| 高峰值腔被叫作高阻挡滤光片 | E05指定阻带T约2%，不满足OD3 | 远带扫描、额外阻挡与多腔综合留后续 |
| 高反堆被叫作陷波片 | E04在12–13 µm仍低透射 | 两侧通带必须各自通过，不能只验阻带 |
| 单面低R被当成高总T | E02裸背面与同膜背面差异超过25个百分点的测试通过 | 显式建后膜与体吸收 |
| K9 n数据扩展到10 µm | `test_forbid_extrapolation`直接报错 | 确定牌号与数据域，MWIR/LWIR基片重新选择 |
| YbF₃ MWIR代理拉到LWIR | `test_no_ybf3_lwir_extrapolation`报错 | 获取适用LWIR n/k，不能让插值库自动延伸 |
| 厚强吸收层矩阵溢出被当成零T | Imδ>25主动拒绝 | 使用经验证的稳定散射矩阵或不透明极限 |
| 不透射金属被当作无损 | E06仍有约3.13%平均A | 保留R/T/A并做热/吸收计量 |
| 窄腔谱点太少但均值看似收敛 | 首次E05 2601点加密差3.59×10⁻⁵，未过10⁻⁵门槛 | 改10401点再验证；不放宽阈值掩盖问题 |
| 论文标题低反射数字当实测总窗 | F17单面模型0.54%与双面实测3.31%不同 | 区分模型/实测、单面/双面、加附着层前后 |
| YF₃写成YbF₃ | F12是YF₃；本库E02是YbF₃ | 保持化学身份；不以类似名称换n/k |
| 光学厚度系数直接改nm | F16给H/N/L系数，需参考λ、n和角约定 | 没有完整转换信息就只作文献结构记录 |

## 8.2 尚不能补空的材料与制造信息

没有用户本机n/k、实际膜厚、面内均匀性、密度、应力、吸收和缺陷数据。T04部分目录参数缺温度、厚度或不确定度，T06没有把它们转换为“已测精确曲线”。原厂n点之外的插值只是一种可检验假设，未解决窄带吸收、声子边缘或批间漂移。

H4身份、K9实际牌号、Ge掺杂/电阻率、ZnS具体等级与所有基片实际厚度仍需用户实件资料。本轮不因此停下公开理论研究，但它们构成生产化阻断条件。

## 8.3 文献完整性与冲突清单

- F11双带AR：公开层数/总厚度和测量，无完整每层处方；ZnSe表3样片二/三材料归属未澄清
- F12热AR：Table1与正文厚度不同；保留两个版本和定位，不平均，不凭经验修正
- F13分色：公开背面AR表，未核清编号方向；前面最终处方、偏振和基片厚度未齐
- F14保护银：早期可行性99.1%和后续批次值不能混；完整n/k/测试角未齐
- F15宽角HR：完整层厚补充S1未取得；主文性能可作案例，不能宣称处方复现
- F16 PBS：系数不能冒充nm；后AR与完整物理表未取齐；设计和实测带宽分开
- F17超薄AR：初始、加附着层重优化、TEM实测层表是不同对象；未取齐最终制造几何

这份有界首轮不以无限检索填满所有缺口。可公开实测证据已支持膜类和工程边界；尚未取得的细节也有明确下次切入点。

## 8.4 研究完成、数值验证、生产资格分开

本轮“完成”表示已建立章节、引用、来源卡、起始膜系、光谱数据、参考代码/测试、失败边界和T07接口。它不表示全部全球文献读完，也不表示实机膜系已验证。

数值测试是可复算的参考验证；指定外部模型/审查角色若未实际运行，状态保持未执行。独立来源核验与程序中的独立接口递归测试分别留记录，不能冒称为完整生产软件评审或指定模型审查。

File: 06_optical_coating_families/reviews/OPEN_ISSUES.md
# T06 未决项与关闭条件

| ID | 未决项 | 影响 | 关闭需要什么 | 本轮处理 |
|---|---|---|---|---|
| U01 | 本机膜n/k、ρ、应力、真实d/均匀性未知 | 阻止量产和实件预测 | 同批单层与整件计量、源状态记录 | 不阻止资料/教学模型交接；design_ready=false |
| U02 | H4厂家货号、K9实际牌号、Ge掺杂、ZnS等级未知 | 材料选型/吸收风险 | 采购/熔次和测量证据 | 未做H4量化，K9仅H-K9L代表 |
| U03 | F11完整双带AR逐层处方缺失 | 无法严格复现 | 作者公开补充处方/经授权数据 | 仅工程案例，不伪造层厚 |
| U04 | F12正文与Table1厚度不同 | 文献几何不唯一 | 原作者勘误/批次对应 | 分开保留，表1处方标明来源 |
| U05 | F13背面AR编号方向及前面完整处方缺失 | 无法全件TMM重现 | 原图/作者说明或完整处方 | 表序不当入射序，不执行 |
| U06 | F15 S1、F16完整nm/后AR、F17最终层表未取齐 | 个别精确复现缺口 | 合法公开补充文件 | 文献结果/模型/几何分级记录 |
| U07 | 窄带吸收、温变和环境寿命缺数据 | 不能热/损伤/耐久保证 | FTIR/量热、温变、规定环境/损伤试验 | 实测与资格状态均not_performed |
| U08 | 参考矩阵不覆盖各向异性、强吸收入射/厚层、散射 | 超出函数定义就不可靠 | T07经验证稳定通用求解器 | 主动拒绝，未静默补算 |
| U09 | 指定阶段独立审查角色未实际运行 | 不能声称指定角色通过 | 真实可用角色审查记录 | 保持pending，不借名验收 |

已关闭：初始E05采样加密误差3.59×10⁻⁵未达预置10⁻⁵阈值；把0.78–1.3µm点数从2601提升10401后，全42项测试通过。未放宽阈值，未通过平滑隐藏窄峰。

File: 06_optical_coating_families/reviews/ROUND1_ACCEPTANCE.md
# T06 首轮交付检查

日期2026-10-02。范围：近红外、MWIR/LWIR、多光谱优先项。结论是“有界公开证据与参考数值包可供协调验收和T07衔接”，不是实测/生产资格通过，也不冒称未执行的指定模型审查通过。

## 实际完成

- 8章连贯手册及1份自动生成指标表，包含原理、参数选择、失败、制造和验收条件
- 24条带定位/边界的来源卡；6个核心原始实测案例与1个补充AR反例
- 6组全层可运行起点、12组明确出处/假设的材料代理、逐层nm/µm CSV
- 6份含多角度s/p及整片/前膜响应的光谱CSV；有限带/最坏OD/确定性敏感度JSON
- 2张原创SVG；对应Pillow子集渲染预览检查，不是原文图转载
- 小型参考TMM、厚基片非相干强度模型与42项测试；独立递归对照/相位平均/被动性/网格加密
- T07需求模板、移交文件、来源矛盾和生产化缺口

## 原定门槛逐项

| 门槛 | 状态 | 可审证据 |
|---|---|---|
| 三个重点与波长/角度/偏振条件 | 达到公开研究层级 | 01/05章、逐例JSON；未报文献条件显式unknown |
| 代表案例有目标、构成、来源、结果和边界 | 达到有界首轮 | 各章L案例和来源定位；处方不全不伪复现 |
| 光谱、环境、制造分开 | 达到 | 07章、实测案例与未决表 |
| 可复用结果与失败例 | 达到参考计算层级 | 起始膜系、CSV、2图、08章和测试 |
| 引文与合法原文档案 | 达到摘要/链接交付 | 24登记，原件未下载；本地专存规则明示 |
| 实机与量产验证 | 未执行 | U01/U02/U07，不作达标结论 |
| 指定阶段审查模型 | 未执行/pending | 无对应角色执行记录，不换名代签 |

## 数值与数据检查

测试命令与日志见`test_output.txt`；结构/本地链接/来源字段检查见`package_check_output.json`。初次E05网格未达预置均值收敛门槛，增加采样后重跑；详情见OPEN_ISSUES已关闭条目。能量守恒是必要校核，非材料真实性证据。

原始资料核验的实际范围见SOURCE_VERIFICATION。外部网页当前可读性未当作永久链接保证；本地链接和已冻结输入可离线核验。没有推送、修改全局索引或启动T07。

File: 06_optical_coating_families/reviews/SOURCE_VERIFICATION.md
# 原始来源窄范围复核

日期2026-10-02。实际执行内容：针对本轮核心膜类查找原始论文/原厂全文及其表图定位，并独立于参考模型制作过程核对6个核心实测案例和1个补充AR案例。

复核发现并已落实：

1. F11的表2预测与表3实测分开；公开处方不全
2. F12正文与Table1物理厚度不同；指定表1批次来源，保留冲突
3. F13的九层厚度表只属于背面AR；方向未核清，不冒称完整分色处方
4. F14的99.1%是早期可行性结果，不能套到后续生产镜
5. F15的完整55层表在未取到的Supplement S1；depolarizing不译成随机化偏振
6. F16的H/N/L数字是光学厚度系数；设计367nm和实测10.6±0.15µm分开
7. F17的单面模型0.54%和双面实测3.31%不是同一指标

来源细节进入`../sources/summaries/verified_literature_cases.md`、逐来源F卡及各章。没有购买、联系作者/供应商、下载未确认权利原件或宣称本机实验。

本记录只证明实际做过上述窄范围来源核验；不是指定模型身份的阶段评审，也不是完整数值算法独立评审。数值独立性另由解析极限与测试中独立接口递归体现，仍不能替代生产验证。

File: 06_optical_coating_families/round2_process_optical_observables/reports/01_process_to_conditioned_film.md
# 工艺输入到条件化膜状态

## 1. 本轮真正闭合的链

本轮把 T05 的单位工件实际表面积入射元素通量、T04 的元素净库存/膜态密度约束与 T06/T07 的光学核连接为可执行前向计算。净通量、密度、组成或膜状态缺失时没有一个从“期望反射率”自动补齐的暗门。`models/process_optics.py` 逐bin做余额，`film_index`检验来源绑定，`spectrum`执行测量合同。公开Al例输出是 `conditional_calculation`，实际未测模板输出是 `blocked_unknown_or_inapplicable`。二者均 `production_qualified=false`。

代表材料选Al是因为已有T05 Al元素口径、T04公开薄膜n/k以及T06金属膜家族可串联；不是因为证据证明Al适合用户所有应用。基片选择熔融石英仅为了明确public_bulk数据边界，不假定用户库存/设备。原第一轮及T04/T05文件只读。本轮没有重标T02完整oracle、T03优化器、点12或tau证据。

## 2. 逐元素质量余额，不把入射当成膜

对元素a与bin j，F_a,j的单位为atoms m^-2 s^-1，面积已经是局部工件真实表面积；禁止再乘cos(theta)。源端强度、投影面积或QCM局部到达率必须先在T05解决几何转换。

给定当前层初始库存N_a,0，本实现支持两条互斥输入：

1. 独立给定净通量g_a,j；其measurement/synthetic证据在net_evidence中声明
2. 全部余额项已知时，g=eta F + reaction_gain − desorption − resputter

N_a,end=N_a,0+sum_j g_a,j Δt_j；面质量m_A=sum_a N_a,end M_a/N_A。M_a用kg/mol、N_A用mol^-1，结果是kg/m²。每个bin检查负库存，不裁零，不让已耗尽的膜继续接受同一材料光学函数。本v1处理闭合单层及恒定组成/密度；界面交换、组分演化、孔隙填充、氧化分层须扩展显式状态模型。负净变化仍可在未耗尽的已有层计算最终库存；这不授权T03非负贡献优化器吞负增量。

组成sum nu_a A_a已知时，各N_a/nu_a必须相容；声明原子完整性后才能从化学式总数算质量。SiO2每式单元3原子，不能与Al单元素口径混同。未知H4、YbF3/YF3、分子/团簇等上游问题没有在此自动消失。此实现仅登记Al/Si/O摩尔质量；其它元素显式阻断，不能假装覆盖所有优先膜料。

## 3. 四种厚度的不同角色

- 设计层厚d_design：优化/图纸目标；本公开参考情形设250 nm，纯场景值
- 几何厚度d_geo=m_A/rho_film：实际层的面积平均几何长度；合成净库存和合成膜密度2700 kg/m³算出300 nm。数值恰好等于论文样品名义厚度不构成复现原实验
- QCM等效厚度d_QCM=m_A,sensor/rho_display：示例0.0009 kg/m²与显示密度2700 kg/m³得到333.33 nm，仍在传感器位置，没有tooling反演或工件密度替代
- 光学厚度n(lambda)d_geo：逐波长相位相关量；另保存k(lambda)d_geo。斜入射传播相位用k_z而非简单n d，吸收强度路径也不是光学厚度的一个常数

本轮不把source density、bulk density、packing density和QCM density写进实际rho_film。光学数据、厚度和密度三者若来自同一联合拟合，必须保存协方差，不能当三条独立验证。

## 4. 公开薄膜n/k与块材参数的位置

[PO-S01/02] McPeak Al资料来自300 nm室温热蒸发、模板剥离的试样；公开镜像注记150 Å/s，原文图5对照条件为3×10^-8 Torr。Al椭偏提取模型包含氧化层。我们继承T04 CC0数值文件中0.4–1.0 µm共121点，线性插值但不外推。来源条件、镜像哈希、论文和数据库许可分开记录。未提供逐点协方差就记录null，绝不填零。

本包计算的是这些n/k在“假设金属单层/熔融石英”中的前向响应，不重现模板剥离样品整个实验栈。天然氧化层厚度与其光学函数、实际基片/胶层、粗糙和环境时效未提供；本例显式省略氧化层，因此不能拿它验证论文反射率或生产膜。室温来源没有精确293.15 K温度证书；20°C是本算例求值温度，允许域固定为该场景，并非来源证明的热模型。

[PO-S03] Malitson为20°C熔融石英bulk n的Sellmeier式，不是SiO2沉积膜模型，不给本用户基片批次COA，也不提供零吸收保证。本算例bulk alpha=0是显式合成假设。所有工艺项到n/k的链接都经过已知状态和 `same_sample / assumed_transfer / unknown`；assumed_transfer只能探索性计算，不能晋升资格。

## 5. 能拟合什么，不能据此得出什么

现有数据可支持条件模型时，应在样品、组分、密度、温度、后处理/老化、光谱与几何域内拟合，正k、正d和被动性是必要非充分条件。本轮提供小型有界 `fit_synthetic` 完整最小二乘入口，用于诊断可辨识性和假拟合；它拒绝将文献或unmeasured输入直接当本机校准集。没有实测联合工艺数据，故没有拟合“离子功率→n/k”的虚假响应面。将来接实测训练集需另写可追溯sample/domain交叉验证接口；不得仅改evidence标签绕过审核。

File: 06_optical_coating_families/round2_process_optical_observables/reports/04_measurement_and_uncertainty_plan.md
# 测量需求、不确定度与后续设备计划

## 1. 哪些量需独立测

本轮没有安排或执行设备/采样/付费任务。下列是解除阻断的输入合同，不是对某台设备下发的实验配方。

1. 工艺身份与历史：源料批次/纯度/物种，沉积速率历史，真空残气/反应气体，局部温度时序，离子能角谱与电荷/快中性成分，源到工件几何及实际面积。功率设定不能替代局部到达量
2. 净质量与几何厚：独立膜面质量/净库存或可溯源截面/台阶厚度；对照QCM原始频率、声学模型、显示密度和tooling。至少有一条非光谱拟合的厚度/面质量证据，避免n与d循环验证
3. 膜组成/状态：元素完整性、化学计量、氧化层、孔隙、结晶/相态、污染、后处理与环境时效。密度须针对该实际膜样品/同条件见证片，不用源料密度
4. 光谱基线：同批空白基片n、厚度、楔角、背面、bulk absorption；涂层与未涂层的相同孔径光谱。透明范围不表示alpha=0
5. 光学测量：至少覆盖目标带、记录s/p、AOI、NA和方位、角/谱仪器函数、光斑尺寸位置与样品非均匀性；能提供椭偏幅相时须保留模型与相位约定
6. 损耗拆分：镜面R/T之外，使用定义清楚的半球收集/积分球或BRDF/BTDF去约束散射；低吸收精测需要与仪器本底匹配的独立方法。任何仪器“未检出”必须带上限而不是零

这些需求可按目标精度分层。若只要某已测样品的光谱插值，不必声称建立全工艺响应；若要由新工艺预测新膜，则需要跨独立工艺变化的联合状态与光谱数据。保留验证样片/时点，不能把所有数据既训练又验证。

## 2. 建议的最小辨识设计

先作小型可控见证片集：厚度独立变化、保留相同状态的重复样、至少两个不共线的工艺变量变化。每个样品先锁定组成/密度/粗糙/氧化的证据，再用多角s/p和R/T联合拟合有限参数。一个变量变化同时改变密度、氧化和厚度时，不能把结果全归于离子剂量。

建议增加一组未用于拟合的角度/波段或独立表征作为留出。选角度/波段应看带噪Jacobian的奇异向量与拟合参数边界，而不是仅追求数据点数量。强吸收不透明膜T的信息接近仪器底噪，可加入较薄且连续性的见证片，但其微结构/岛状形成可能改变n/k，不可直接当同状态厚度序列。基片背面影响、散射与氧化应单独进行模型比较；A=1−R−T的噪声相关性须保留。

## 3. 七轴不确定度不混成一个数字

- source：公开数据提取、样品来源与版权镜像溯源；公开n/k逐点协方差未知
- time：通量/温度/气氛时序采样与异步；短时变化不能用全程平均消除
- space：QCM位置到工件及膜非均匀、光斑取样
- geometry：AOI、面积法线、光斑、背面楔角/收集孔径
- kernel：离散带宽/角积分、数值精度、实n+bulk alpha近似
- input：组成、实际膜密度、厚度和传感器读数各自协方差
- model：公共膜迁移、氧化、散射反馈、缺失状态变量

unknown在JSON中为null，不当零；七轴未闭合时，不输出一个“总±x%”掩盖未知。局部几何d=m/rho的小扰动有u_d²=(u_m/rho)²+(m u_rho/rho²)²−2 m Cov(m,rho)/rho³；而面质量来自元素库存，各元素测量可能相关。正协方差有时降低单一比值方差，不等于实际未知被抵消。

## 4. 完整但默认不执行的计算驱动

`batch_driver.py`包含网格构造、多波段拼接、多角/偏振前向、每参数中心差分Jacobian、带显式列尺度的SVD、输入协方差PSD检查、J Sigma J^T、固定seed的多元正态Monte Carlo及逐抽样域失败登记。异常抽样不静默裁剪；valid条件统计与全部不确定度区别保留。

默认计划包含3个波段、441个去重波长、5角度×3偏振、4参数、1000次抽样，估计约6,674,535个前向波长求值。该估计未计非偏振拆分、带宽/角节点及反向/背面求解，不能当精确操作数。这不是已运行数据，也不是时间/内存/GPU性能证明。默认 `plan_only` 不启动数值批量；`--execute`要求显式输出路径。驱动有计算规模上限，不自动GPU、不搜索设备、不跑上游oracle。

现阶段仅执行2波长×1角×1偏振且MC=0的路由小测试，以及4波长/单参数、2抽样的不确定度算术。二者证明分支可用，不证明生产校准、置信覆盖、带宽收敛或整个批量性能。完整计划中A/B/k为合成Cauchy参数，不能拿来描述Al真实工艺映射；公开Al参考例单独前向计算。

## 5. 当前停止条件

当前范围在本地freeze和reader完整性验证后结束。真实输入缺口保持pending，不安排实验、不安排设备、不无限增大合成扫描。下一轮T07可研究条件可辨识设计与稳健逆问题的测量算子，但必须保持本轮材料/测量边界，不把未测响应伪装成已识别工艺。

File: 06_optical_coating_families/round2_process_optical_observables/sources/RIGHTS_AND_ACCESS.md
# Rights and access · T06 Round2

- 本目录仅包含来源登记与中文原创事实摘要；未保存/归档任何论文原文、PDF、支持信息、原始网页副本或ZIP。
- Al n,k 数值继承自T04现有refractiveindex.info YAML。该本地文件写明数据库CC0 1.0；本次重新核对了网页范围、备注、引文与CC0声明。数据镜像的CC0不改变McPeak论文及图表的权利状态。
- McPeak论文PMC页面标示ACS AuthorChoice非商业复制许可；本项目仅用必要事实和原创摘要，未复制论文或SI。
- Malitson原刊、Byrnes作者稿及Hanssen论文仅保存链接与必要事实；期刊/托管页面可读不自动等于可再分发。不要在本目录中再存论文原文或补充文件。
- NIST积分球规格以官方网页为准；只摘录解释测量边界所需的规格。NIST网站资产和相关论文不镜像入库。
- 仅对本目录内写入摘要与source_registry.json。本机沉积、椭偏、反射率、透过率、吸收率、散射或校准数据尚无来源，不应由上述文献数据冒充。
- 对来源未给出的逐点n/k不确定度、协方差或本机误差项，一律保留为未知/null；未知不是零。论文Sellmeier拟合残差或NIST仪器页面规格也不能冒充本机测量不确定度。

File: 06_optical_coating_families/round2_process_optical_observables/sources/summaries/PO-S01_mcpeak_al.md
# PO-S01 · McPeak 等，Al 膜工艺与光学常数来源

- 原文：[PMC全文入口](https://pmc.ncbi.nlm.nih.gov/articles/PMC4416469/)；[ACS Photonics出版页](https://pubs.acs.org/doi/10.1021/ph5004237)
- 书目信息：K. M. McPeak et al., “Plasmonic Films Can Easily Be Better: Rules and Recipes,” ACS Photonics 2(3), 326–333 (2015), DOI: 10.1021/ph5004237
- 本次核验：2026-10-02；出版者文本和PMC全文索引可检索，PMC直接打开遇到验证码；未下载原文或补充材料。

## 可支持的工艺→膜状态→光学事实

作者用于光学表征的膜是300 nm厚，沉积在带原生氧化层的硅片上；室温热蒸发后模板剥离，测量前立即剥离以降低污染，AFM在一小时内进行。光学性质由J. A. Woollam V-VASE或VUV-VASE可变角光谱椭偏获得。拟合通常采用真空/金属两层模型；铝另含氧化层。可据此建立“金属/氧化表层/环境”的模型边界，但已核对文本没有给出可移植的氧化层厚度与完整光学常数，不能虚构该值。

Figure 5给出室温、3×10^-8 Torr基压下的Al：150 Å/s模板剥离面与常见5 Å/s沉积的沉积态表面（as-deposited，并不表示原位测量）。作者报告快速沉积更接近Rakic UV等离激元品质因子，常见慢速条件下UV和可见光表现明显下降；图注明确低速面所提取的介电函数受氧化铝影响。不能将此“氧化主导”误归到150 Å/s模板剥离曲线。

## 使用边界

- 300 nm是论文样品厚度，不是T06本机沉积厚度，也不是建议的普适膜厚。
- 论文中的高真空、沉积速率、基片原生氧化、模板剥离、测量时间与拟合氧化层共同构成数据适用条件；缺少相同工艺验证时，只能视为条件化先验。
- 数据库中的n,k是特定膜与椭偏模型提取结果，不能等同于无氧化Al本征函数。
- 未核实到可直接复用的氧化层厚度/逐点n,k协方差或完整参数不确定度，保持未知。

## 版权与档案边界

PMC页面标示ACS AuthorChoice非商业使用许可；本专题只保留链接与原创摘要，没有复制论文文本、图、表、支持信息或ZIP。

File: 06_optical_coating_families/round2_process_optical_observables/sources/summaries/PO-S03_malitson_fused_silica.md
# PO-S03 · Malitson 1965 熔融石英 Sellmeier 色散

- 原刊：[Optica Publishing Group期刊页面](https://opg.optica.org/josa/abstract.cfm?URI=josa-55-10-1205)
- DOI：[10.1364/JOSA.55.001205](https://doi.org/10.1364/JOSA.55.001205)
- 书目信息：I. H. Malitson, JOSA 55, 1205–1209 (1965)
- 本次核验：2026-10-02，重读原刊摘要与方程。

论文给出光学级熔融石英（fused silica，SiO₂）在20 °C的折射率数据，覆盖0.21–3.71 µm、共60个波长。其常用Sellmeier关系为（λ以µm计）：

n² − 1 = 0.6961663 λ²/(λ² − 0.0684043²) + 0.4079426 λ²/(λ² − 0.1162414²) + 0.8974794 λ²/(λ² − 9.896161²)

原刊摘要称公式绝对残差为10.5×10⁻⁶，并另行比较12个试样的样间变化。因此这是可公开复算的熔融石英bulk基片色散参考，不能误称为某块实际采购基片的测量证书，也不能与沉积SiO₂膜常数混同。

## 模型边界

只在0.21–3.71 µm内使用公式。此来源为n(λ)模型，没有在摘要中提供k(λ)或逐点测量不确定度；若计算将基片当透明，需要将该假设单独标出。原文提到样间差异与热光系数，因而温度和材料批次仍是实际样片误差来源。

## 权利与档案

原刊页面标注©1965 Optical Society of America；本专题只登记可访问链接和原创摘要，不保存PDF或重抄完整数据表。

File: 06_optical_coating_families/round2_process_optical_observables/sources/summaries/PO-S04_byrnes_tmm.md
# PO-S04 · Byrnes 复数折射率多层光学计算约定

- 稳定版本：[arXiv:1603.02720v5 HTML](https://arxiv.org/html/1603.02720v5)
- 摘要与版本：[arXiv记录](https://arxiv.org/abs/1603.02720)
- 作者：Steven J. Byrnes；v5页面标注2020-12-30
- 本次核验：2026-10-02，重读arXiv v5全文方法段及版本记录。

该文可作为平面多层计算的约定合同：层为均匀、光滑、各向同性、非磁性；入射面固定且明确s/p偏振；采用复折射率，e⁻ⁱωt时间相位，Im(n)>0表示吸收。公式覆盖斜入射Fresnel系数、层传播相位、复振幅r/t、功率R/T、局部Poynting和吸收分布，也给出“足够厚而不相干”层的处理。代码/测试还需单独核验，文章不是本专题材料常数的来源。

实现需要格外留意：p偏振振幅的符号约定在教材间可能不同；复折射率下的角度支路和吸收半空间的R/T归一化有非直观边界情形，特定配置可能出现T>1而不代表增益。因此接口测试要写出场、功率、波长与介质约定，不应只比较未说明惯例的数字。

## 未覆盖项

该方法对平滑平面膜系给出相干光学模型，不包含微观粗糙造成的散射、孔隙、横向非均匀、岛状/连通转变或基片背面测量效应。方法论文也不能证明任一沉积流程产生理想均匀层。

## 权利与档案

本专题未归档arXiv论文、TeX或代码，只保留链接和原创摘要；以arXiv页面当前许可/作者稿信息为准。

File: 06_optical_coating_families/round2_process_optical_observables/sources/summaries/PO-S05_hanssen_integrating_sphere.md
# PO-S05 · Hanssen 绝对积分球R/T/A测量

- [NIST官方出版记录](https://www.nist.gov/publications/integrating-sphere-system-and-method-absolute-measurement-transmittance-reflectance-and)
- [出版者论文PDF入口（Applied Optics 40(19), 3196–3204, 2001）](https://tsapps.nist.gov/publication/get_pdf.cfm?pub_id=841494)
- 本次核验：2026-10-02，重读NIST官方摘要和链接论文。

Hanssen对镜面样品描述了一种积分球法：在一致波长和几何下分别测量绝对反射率R与透射率T，再以A=1−R−T得到吸收率。该关系意味着能量预算闭合和measurand边界都重要；它不是单独从金属薄膜n,k直接“量得”的吸收结果。论文的具体红外装置采用8°中心入射，报告该装置在若干红外样品上的扩展不确定度约0.002–0.004；论文同时讨论球壁通量非均匀、端口溢光、楔角等误差。

积分球常用于弥散/半球收集，但镜面样品的绝对反射测量要利用球体对称几何来处理镜面光束。散射试样必须说明是方向-半球总反射、镜面包含还是排除，不能把几何定义不同的测值直接等同。

## 适用边界

原装置是IR测量系统，NIST记录所列适用范围和论文中的不确定度不构成本机仪器性能承诺。A=1−R−T应限于同一波长/相容几何、R/T功率归一化正确且没有未计入的侧向漏光或其他通道的条件。散射造成的能量仍应在半球收集或另外量化。

## 权利与档案

链接PDF页面虽由NIST托管，文中标注©2001 Optical Society of America；本专题不归档论文，仅保留必要事实与原创摘要。

File: 06_optical_coating_families/round3_bounded_stack_response/README.md
# T06 第三轮：有界膜厚与共享误差的受限光学响应

本轮新增的是区间/相关共享误差传播，不重建T06R2工艺schema。旧37索引只取6层双IR AR与1层IR控制两个种子；无真实膜参数，全部synthetic。仅法向、无损常数n、半无限基片和4.25/4.26/4.27 μm三节点算子。

## 核心结果

共享Q/ρ/转移误差的8格外包络：A的R∈[0.00157,0.03360]，25%合成剂量变体B∈[0.05881,0.44299]。即使各加±0.001读数界，两集合仍相隔0.02321，条件可区分；0.2%变体C与A重叠，保持未决。不是全MIR性能、真实制造公差或生产资格。

## 阅读

直接打开[离线手册](reader.html)，或按报告01→06阅读：范围/旧数据、全forward到共享层、区间算法、判据与反例、测量需求、复现与冻结。`data/case.json`保留完整T04/T05来源响应及合同哈希；`models/`提供完整受限参考算法和默认plan_only driver；`verification/`保存原始机器结果。

39项小测试通过；一次窄独立核查完成；正式模型链pending。PNG已看像素；HTML布局未验证且没有绕过既有浏览器/socket限制。point12仍partial，point2仍条件非严格。没有重计算旧点、设备实验、上传或push。此目录之外的冻结内容与根规划不改。本轮止于本地freeze；T07仅候选交接。

File: 06_optical_coating_families/round3_bounded_stack_response/dependencies/t05/T06_ROUND3_HANDOFF.md
# T06 第三轮候选交接 条件光学响应

这里只交接候选，不启动下一题。T05R3已给出源角谱与工件留存的严格等效反例、有条件方向诊断、默认plan_only的完整driver和仅限Lambert的T04桥接。不能将未知源/留存/密度变成一个tooling值后交给光学层。

建议T06只解决一个问题：在材料身份和光学测量条件固定的情况下，如何把有界净厚度及其来源资格传给近红外/中红外/多光谱的一项受限光学目标，并判断哪些光学差异是真正可区分的。

1. 先对照T06首轮/第二轮已有的工艺状态、n/k与测量算子，明确新问题，不重做37条配方分类
2. 继承T04完整forward、response_contract_sha256及T05桥接源合同，不只取一个厚度点值。仅支持的Lambert路径可继承其资格；非Lambert和unknown继续unknown
3. 净负/跨零/近零与库存不足不变成正常正膜厚；真实膜密度、成分、n/k仍需对应样品状态，不能用QCM设置或块材常数顶替
4. 选少量有原始数据的薄膜/基片和受限波段；严格区分几何厚度、光学厚度与入射/背面/偏振/带宽条件。无真实参数就标synthetic
5. 保留共享误差相关性，例如同一Q/ρ影响多层不能按独立层误差任意采样；不把满秩、拟合收敛或漂亮光谱当生产资格
6. 完整算法和重driver默认plan_only；只做小核查，不借题补旧point2/12、离子参考或绕主机权限。point12仍partial，point2仍条件非严格，正式模型链pending
7. reader自带hash绑定依赖、原文单独本地、PNG实际看像素；HTML若仍受限如实标未验证

交付止于有界光学传递和下一题候选。此包没有启动T06、设备实验或发布动作。

File: 06_optical_coating_families/round3_bounded_stack_response/dependencies/t05/dependencies/t04/dependencies/t03/T04_ROUND3_HANDOFF.md
# T04第三轮候选 材料响应的有界传递

本交接是候选，未启动T04。T03新输入是冻结有限厚板两参数族的事件感知一步、可拒绝的目标区间比较及有限源编码模型包络；它不提供实机膜厚标定、光学常数或生产可用板形。

建议只解决一个新增问题：怎样在不改变已冻结几何/运动/源时钟的前提下，把传递积分D与材料/基片响应分开，并说明材料未知如何阻止原有优化排名向“材料性能更好”外推。

可交付边界：

1. 从已有材料研究和可信原始来源定义最小响应参数（沉积质量到厚度的系数、角度依赖凝结、密度/基片温度影响），明确量纲与来源，不臆测机器或材料实测值
2. 区分可识别的比例转换与会改几何核形状的响应。全候选共用正常数比例，且目标一致换算时相对目标可能保持；参数依赖角度/能量/温度时须重新评价，不直接沿用J排名
3. 对材料参数区间传播后的目标重叠返回无法分辨；不能将unknown粘附率、负净沉积或分母近零作透明/零误差处理
4. 保留T03事件项和完整forward接口，不以材料小例子覆盖或补齐T02旧point2/12；point12仍partial，point2仍条件非严格，源/时间缺口仍在
5. 只使用有边界的小解析/数值核查。高算量设备授权和hostquota/权限未恢复前不运行、不改远控路线
6. 来源原文单独本地保存；读者包包含hash绑定依赖，可脱离兄弟目录复算。PNG要查像素，HTML浏览器限制实报

停止于一个材料响应合同、必要反例、plan_only验证入口和独立读者包。不得扩展全37配方重造、任意材料全局优化、实机生产或加工建议。原37配方已有恢复复算，不在本候选重复制造替代示例。

正式模型链保持pending。下一题是否启动、T01→T10顺序及根计划由主协调者处理；本目录不上传、不push、不改根状态。

File: 06_optical_coating_families/round3_bounded_stack_response/dependencies/t06/T07_HANDOFF.md
# T07 薄膜设计理论移交

T06提供8章手册、24条来源、6组可运行起点和6个核心原始实测案例，含双带AR、热AR、45°分色/PBS、保护金属与宽角介质HR。E01–E06均是有来源锚点的合成/条件化参考计算；不是论文整谱复现，也不是本机实测。

## 已固定的接口

- 所有层序写incident→substrate，厚度是物理nm/µm；光学厚度系数另标参考λ、n、角度约定
- 指定实际真空λ带集、AOI/光锥、s/p、基片牌号/厚度、前后面和收集/相干假设
- 同时算有限带R/T/A、最坏值与积分平均；固定任务波段，不随峰移动验收窗口
- T04块材/膜态数据分开，T05真实d/QCM/ρ/面质量分开；无证据的k/α只能作为显式假设
- 原厂/文献n点的代理插值不具生产效力；H4、实际K9牌号、Ge掺杂等缺口继续显示
- 多层误差不能默认独立；继承共模源漂移/温度/密度相关性

## T07可以从哪里深化

1. 比较导纳、相位厚度、匹配网络等理论如何解释E01/E02，不重复膜类目录
2. 解释E03为什么两个谷不能覆盖双带，给有材料域约束的宽带/多带综合方法
3. 从E04扩展终止层、带宽、角域、场分布及吸收约束；不把理想R当损伤指标
4. 从E05讨论单腔、多腔、平顶、边缘与远带抑制；引入制造可行性，通用优化器留T08
5. 讨论s/p振幅与相位、分色/PBS/NPBS的不同约束
6. 若求解器扩展，优先稳定散射矩阵、混合相干、层吸收与物理分支；本册小参考明确拒绝吸收入射介质与强吸收厚层

## 验证资产

`models/reference_tmm.py`、`tests/test_reference_tmm.py`含Fresnel/Brewster/TIR/能量/互易、独立递归、裸板损耗、相位平均及网格收敛。它是对照参考，不是产品求解器。`data/design_request_template.json`可直接用来保持目标/单位/未知字段一致。

## 仍未取得的文献细节

F11完整每层处方；F12正文/Table1厚度差异；F13前面处方及背面编号方向；F15 Supplement S1；F16完整物理层/背AR；F17重优化/TEM完整层表。以上不妨碍有界公开理论首轮，但阻止对应实件的严格数值复现。未经实际运行的指定模型审查不得记为通过。

后续范围仍按原文逐专题推进，十个大项目首轮之后再回头扩展其他波段/膜类。本移交不启动T07，公共发布由协调者处理。

File: 06_optical_coating_families/round3_bounded_stack_response/reviews/author_acceptance.md
# T06R3 作者范围自检

结果：可以本地冻结候选；不是正式模型链验收。

- 新增问题明确：完整有界来源→跨层共享误差→一个有限MIR观测集合；不重做R2流程schema
- 37条只选2个旧种子；主例6层，旧常数n无损输入全部synthetic；反序与单位保留机器证据
- 完整T04 forward及response/bridge/source hash保留；unknown/non-Lambert/负净/跨零/near-zero/库存不足均不升级
- 配对误差与跨层公共误差显式；没有独立层Monte Carlo或由点值冒充bounds
- 固定测量算子与有限域；未支持的背面、AOI、散射直接拒绝；T口径为进入基片
- 完整受限区间算法、8格小例、39个测试、一次5点独立核查；没有执行批量/设备
- 独立窄核查未发现实质单位/递推错误；零反射测试阈值从错误1e-35改为符合绝对dyadic网格的1e-20，算法未调整
- 3张PNG实际像素检查；第3张窄层标注重叠已改为外置引线。HTML静态/离线资源检查与布局区分，布局沿用既有拒绝未验证
- reader副本/哈希/孤立解包/负测试与精确清单由冻结脚本核验；本地ZIP无上传
- point12/point2资格原样继承；正式DeepSeek/Seed/Sol均pending；T07只候选交接，到freeze停止

详见stage_status、verification原始记录。未知真实材料、测量误差和相关结构仍是走向实验前的根本缺口，而非用更多计算即可消除。

File: 06_optical_coating_families/round3_bounded_stack_response/sources/RIGHTS_AND_ACCESS.md
# 来源与存储边界

本包保存原创摘要、推导、代码、图与链接，以及用户项目内已有材料的必要逐字依赖/审计副本。未下载或打包第三方论文、标准原文、网页全文。公开源BR-S01只核对摘要与版本元数据，不声称本轮通读全文；BR-S02/03官方对应页面已读。旧种子中保留原source_urls，不把它们升级为真实ZnS/YF3参数证据。

读者无需任何内部Library账户、文件ID、兄弟目录或外部网络即可阅读计算证据。链接用于自行追溯外部资料。公开来源不等于允许原文再分发；本次没有做原文再分发。

File: 06_optical_coating_families/sources/README.md
# T06证据索引

`../data/source_registry.json`是24条来源的统一登记；`summaries/F01.md`等为逐条摘要。F01–F06方法/原厂应用说明，F07–F10材料锚点，F11–F17原始实测案例，F18–F24继承T04已核材料来源。所有引用须带条件，不能把继承记录改写成T06重新测得。

`summaries/verified_literature_cases.md`是实测案例详细定位及缺口，章节按功能使用这些案例。实例E01–E06来自本专题参考模型，不是L01–L06的完整论文复现。没有披露的层厚、方向、偏振、基片厚度和实测不确定度留空。

来源有界，非文献穷尽。全文获取失败、仅摘要/索引可读、原文厚度矛盾和未取得补充表均保留说明；没有绕过权限或付费墙。原件边界见`originals/README.md`。

File: 06_optical_coating_families/sources/summaries/F01.md
# F01 · Byrnes, Multilayer optical calculations (arXiv:1603.02720v5)

- 来源：[Byrnes, Multilayer optical calculations (arXiv:1603.02720v5)](https://arxiv.org/html/1603.02720v5)
- 类型：primary_author_methods
- 定位：§§3–6, Appendix B/D
- 核验日期：2026-10-02；read-only primary/vendor source verification

## 可支持的事实

Fresnel/TMM功率与相位约定、厚层非相干边界；本册参考代码独立实现并做解析/递归校核

## 适用边界与缺口

方法论文不证明本册材料数据或实件性能；HTML页显示日期与版本头不一致，引用版本号

## 原文/权利

本专题没有下载该原文；保存链接、原创摘要及必要事实。在线可读不自动等于可公开再分发。实测案例的细节见本册对应章节与`verified_literature_cases.md`。

File: 06_optical_coating_families/sources/summaries/F02.md
# F02 · Edmund Optics, Anti-Reflection (AR) Coatings

- 来源：[Edmund Optics, Anti-Reflection (AR) Coatings](https://www.edmundoptics.com/knowledge-center/application-notes/lasers/anti-reflection-coatings)
- 类型：manufacturer_application_note
- 定位：AR types / coating curves
- 核验日期：2026-10-02；read-only primary/vendor source verification

## 可支持的事实

AR类型与有限带宽用途背景；不把商品目录曲线当本册膜系复现

## 适用边界与缺口

无可复制完整工艺处方；典型曲线不是特定批次验收

## 原文/权利

本专题没有下载该原文；保存链接、原创摘要及必要事实。在线可读不自动等于可公开再分发。实测案例的细节见本册对应章节与`verified_literature_cases.md`。

File: 06_optical_coating_families/sources/summaries/F03.md
# F03 · Edmund Optics, Optical Filter Orientation, AOI and Cone Half Angle

- 来源：[Edmund Optics, Optical Filter Orientation, AOI and Cone Half Angle](https://www.edmundoptics.com/knowledge-center/application-notes/optics/optical-filter-orientation/)
- 类型：manufacturer_application_note
- 定位：orientation / AOI / cone-half-angle sections
- 核验日期：2026-10-02；read-only primary/vendor source verification

## 可支持的事实

滤片照向、AOI和光锥的条件化影响

## 适用边界与缺口

标记约定属具体产品；不能推广所有供方

## 原文/权利

本专题没有下载该原文；保存链接、原创摘要及必要事实。在线可读不自动等于可公开再分发。实测案例的细节见本册对应章节与`verified_literature_cases.md`。

File: 06_optical_coating_families/sources/summaries/F04.md
# F04 · Semrock / IDEX, Introduction to Bandpass Optical Filters

- 来源：[Semrock / IDEX, Introduction to Bandpass Optical Filters](https://www.idex-hs.com/resources/intro-to-optical-filters/intro-to-bandpass-optical-filters)
- 类型：manufacturer_application_note
- 定位：Bandwidth / OD / AOI sections
- 核验日期：2026-10-02；read-only primary/vendor source verification

## 可支持的事实

FWHM与保证带宽区别、阻带与通带定义

## 适用边界与缺口

厂商定义不构成本机制造能力证据

## 原文/权利

本专题没有下载该原文；保存链接、原创摘要及必要事实。在线可读不自动等于可公开再分发。实测案例的细节见本册对应章节与`verified_literature_cases.md`。

File: 06_optical_coating_families/sources/summaries/F05.md
# F05 · Semrock Optical Filters FAQs

- 来源：[Semrock Optical Filters FAQs](https://semrock.com/contact/contact-us/faqs/optical-filters-faqs)
- 类型：manufacturer_measurement_note
- 定位：spectral measurement: feature rounding / noise floor / sideband kink
- 核验日期：2026-10-02；read-only primary/vendor source verification

## 可支持的事实

有限带宽、噪声底、旁带伪影的验收提醒

## 适用边界与缺口

不是通用仪器误差预算；不替代设备校准

## 原文/权利

本专题没有下载该原文；保存链接、原创摘要及必要事实。在线可读不自动等于可公开再分发。实测案例的细节见本册对应章节与`verified_literature_cases.md`。

File: 06_optical_coating_families/sources/summaries/F06.md
# F06 · LAYERTEC, Optical Coatings Catalogue

- 来源：[LAYERTEC, Optical Coatings Catalogue](https://www.layertec.de/downloads/LAYERTEC_Catalog.pdf)
- 类型：manufacturer_technical
- 定位：Metallic coatings and protective layers, printed p162
- 核验日期：2026-10-02；read-only primary/vendor source verification

## 可支持的事实

金属和保护层的光学/化学功能区分

## 适用边界与缺口

厂商寿命与工艺描述不外推本例；未存原PDF

## 原文/权利

本专题没有下载该原文；保存链接、原创摘要及必要事实。在线可读不自动等于可公开再分发。实测案例的细节见本册对应章节与`verified_literature_cases.md`。

File: 06_optical_coating_families/sources/summaries/F07.md
# F07 · Amato et al. High-Reflection Coatings for Gravitational-Wave Detectors (2018)

- 来源：[Amato et al. High-Reflection Coatings for Gravitational-Wave Detectors (2018)](https://doi.org/10.1088/1742-6596/957/1/012006)
- 类型：primary_experiment_inherited_T04
- 定位：Table1, T04 OX-07; OXP-006/OXP-028
- 核验日期：2026-10-02；T04 evidence inherited with local cards

## 可支持的事实

1064nm Spector IBS Ta2O5 n=2.08、SiO2 n=1.474的条件化锚点

## 适用边界与缺口

仅从已审T04继承；行对应退火状态未完全明示；冻结宽谱不是原文

## 原文/权利

本专题没有下载该原文；保存链接、原创摘要及必要事实。在线可读不自动等于可公开再分发。实测案例的细节见本册对应章节与`verified_literature_cases.md`。

File: 06_optical_coating_families/sources/summaries/F08.md
# F08 · Merck/EMD, Zinc Sulfide Patinal Product Information

- 来源：[Merck/EMD, Zinc Sulfide Patinal Product Information](https://www.emdgroup.com/Products/PM/us/ZnS_tcm2080-us.pdf)
- 类型：manufacturer_technical
- 定位：2019-08, p2 wavelength/n table
- 核验日期：2026-10-02；read-only primary/vendor source verification

## 可支持的事实

ZnS蒸发膜n离散表；IR组合用途；本册使用2–13µm若干点

## 适用边界与缺口

表无k/不确定度；k=0属本册假设；原厂吸收自由措辞不作计量结论

## 原文/权利

本专题没有下载该原文；保存链接、原创摘要及必要事实。在线可读不自动等于可公开再分发。实测案例的细节见本册对应章节与`verified_literature_cases.md`。

File: 06_optical_coating_families/sources/summaries/F09.md
# F09 · Merck/EMD, Ytterbium Fluoride Patinal Product Information

- 来源：[Merck/EMD, Ytterbium Fluoride Patinal Product Information](https://www.emdgroup.com/Products/PM/us/101601_YbF3_tcm2080_127462-us.pdf)
- 类型：manufacturer_technical
- 定位：2019-08, p2 n/k table
- 核验日期：2026-10-02；read-only primary/vendor source verification

## 可支持的事实

YbF3条件化n/k点；本册仅在2–5µm点间用于MWIR代理

## 适用边界与缺口

稀疏插值不能解析水峰；不等于YF3；工艺/误差未齐

## 原文/权利

本专题没有下载该原文；保存链接、原创摘要及必要事实。在线可读不自动等于可公开再分发。实测案例的细节见本册对应章节与`verified_literature_cases.md`。

File: 06_optical_coating_families/sources/summaries/F10.md
# F10 · Merck/EMD, Magnesium Fluoride Patinal Product Information

- 来源：[Merck/EMD, Magnesium Fluoride Patinal Product Information](https://www.emdgroup.com/Products/PM/us/MgF2_EMD_2022.pdf)
- 类型：manufacturer_technical
- 定位：2023-01 document; optical table; T04 IRP-037/038
- 核验日期：2026-10-02；read-only primary/vendor source verification

## 可支持的事实

1.5µm膜n=1.375、k<2e-5参考

## 适用边界与缺口

上限不是零；不定义全波段/所有沉积法

## 原文/权利

本专题没有下载该原文；保存链接、原创摘要及必要事实。在线可读不自动等于可公开再分发。实测案例的细节见本册对应章节与`verified_literature_cases.md`。
