Repository: ii33/coating-research-library

# 镀膜工程科研长期研究库

本库保存用户原始清单，并落实为可延续、可追溯的工程研究项目。T01–T10首轮、第二轮与第三轮有界研究范围均已本地收口。本批统一发布第二轮尾批、第三轮十个完整reader载荷与MXC原创派生；第四轮未启动。正式模型审查、实机校准、完整数值验证和生产资格仍未完成。

## 从这里开始

- 原始要求：[00_project/工程科研.txt](00_project/工程科研.txt)；按原始字节保存，校验见 [original_manifest.json](00_project/original_manifest.json)
- 执行顺序：[ROADMAP.md](ROADMAP.md)
- 当前状态：[STATE.md](STATE.md) / [STATE.json](STATE.json)
- T01阶段范围与验收：[00_project/T01_STAGE_PLAN.md](00_project/T01_STAGE_PLAN.md)
- 可机读任务：[00_project/research_tasks.json](00_project/research_tasks.json)
- 需求追踪：[00_project/requirements_traceability.json](00_project/requirements_traceability.json)
- 证据规则：[90_methods/EVIDENCE_AND_CITATIONS.md](90_methods/EVIDENCE_AND_CITATIONS.md)
- 版本与阶段验收：[90_methods/VERSIONING_AND_ACCEPTANCE.md](90_methods/VERSIONING_AND_ACCEPTANCE.md)
- 可复现、实验与算法评测：[90_methods/REPRODUCIBILITY.md](90_methods/REPRODUCIBILITY.md)
- 未决问题：[00_project/clarifications.json](00_project/clarifications.json)

## 原始十个专题与新增专题

1. [主流镀膜机结构](01_machine_structures/README.md)；首轮重点：行星盘机器
2. [高精度镀膜机建模与仿真](02_machine_modeling/README.md)；原文未指定子优先项，先完成本专题首轮核心范围
3. [修正板自动设计优化](03_correction_plate_optimization/README.md)；原文未指定子优先项，先完成本专题首轮核心范围
4. [镀膜材料与基片材料](04_coating_and_substrate_materials/README.md)；首轮重点：ta2o5、zns、tio2、ybf3、sio2、mgf2、al2o3、h4、ge、cu、cr、al、基片zns、基片ge、基片k9、基片znse
5. [蒸发源特性与材料耦合建模](05_evaporation_sources/README.md)；首轮重点：阻蒸、电子枪
6. [各类光学薄膜与应用](06_optical_coating_families/README.md)；首轮重点：近红外、中红外、多光谱
7. [薄膜设计理论](07_thin_film_design_theory/README.md)；原文未指定子优先项，先完成本专题首轮核心范围
8. [膜系设计优化算法](08_stack_optimization_algorithms/README.md)；首轮重点：高精度的高性能优化算法、快速求解的近似算法、方便不停迭代的算法
9. [生产标准、环境与损伤试验](09_standards_and_qualification/README.md)；原文未指定子优先项，先完成本专题首轮核心范围
10. [离子源特性与生产参数优化](10_ion_sources/README.md)；首轮重点：考夫曼离子源
11. [透明导电膜：ITO](11_transparent_conductive_films/ito/README.md)；同一镀膜科研项目的新增专题，阶段一有界研究已交付；未完成实机校准或产品集成

## 执行原则

1. 按原文大项目顺序推进。每个大项目先完成明确优先项，验收后进入下一个；所有大项目首轮完成后，才回头补充扩展。
2. 第二轮与第三轮已按原顺序完成有界本地研究。阶段收口不提升证据等级；第四轮未启动。
3. 每个阶段产出可复用报告、来源摘要、数据/模型接口及未决问题，不以无限穷尽文献作为完成标准。
4. 工程结论必须注明证据、条件、单位、不确定度和验证状态。概念推导、仿真和实测不是同一层面的证明。
5. 合法存档公开许可允许保存的原文；受限、付费或权利不明内容仅存元数据、链接及合规摘要，不绕过付费墙。
6. 用户已确认H4是常见的高折射率材料，YbF3是氟化镱。H4的具体配方/牌号按资料核验，不擅自指定化学式，也不把供应商回复设为研究前置条件；原文ybf3保留，不能改成YF3。单独“研究”一行只作为待澄清项。
7. 当前建库和研究不等于后台永久运行；每次推进以本库的当前状态、证据和验收记录为准。

## 共享资产

- `91_templates/`：研究报告、来源摘要、实验、校准、算法评测、失败案例、阶段验收模板
- `92_glossary/`：术语、原始标记、别名与身份核对
- `93_parameters/`：参数、单位、条件、误差和来源
- `94_experiments/`：实验与校准索引
- `95_benchmarks/`：算法评测索引
- `96_failure_cases/`：失败和反例索引
- `99_sources/`：跨专题来源登记、来源身份和版权状态

研究产物就近放在专题目录内，共享索引链接到它们；不要复制出无法追踪版本的多份证据。

## 首轮复核与第二轮入口

[十专题成熟度地图](00_project/FIRST_SWEEP_REVIEW_DRAFT.md)保留首轮有限复核边界。第二轮增补入口：

- [T02v03](02_machine_modeling/round2_dual_coverage_error_budget/quadrature_control_v0_3/README.md)
- [T03R2](03_correction_plate_optimization/round2_dual_coverage_optimizer/README.md)
- [T04R2](04_coating_and_substrate_materials/round2_material_response_contract/README.md)
- [T05R2](05_evaporation_sources/round2_qcm_flux_transfer/README.md)

# 既有材料研究接入包

2026-10-04。先复用研究，再补结构化断点。本包没有重新进行一轮同题文献研究，也没有将目录参数提升为机台标定结果。

## 覆盖

- 原始12种膜：Ta2O5、ZnS、TiO2、YbF3（氟化镱）、SiO2、MgF2、Al2O3、H4、Ge、Cu、Cr、Al
- 原始4种基片：ZnS、Ge、K9、ZnSe
- 已有专题ITO薄膜：30组成套样本观察，保留装置、样本、源料组分、电学/光学配对条件和冲突记录
- T04第二轮实际研究的熔融硅石：只标为方法示范基片，不替换原始优先基片
- 10种源容器角色：W、Mo、Ta、Pt、石墨、玻璃碳、FABMATE、铜炉床、Al2O3坩埚、TiB2–BN复合衬里。它们是相容性候选索引，不宣称具备完整热物性

总计28个“材料×角色”条目，不是28种已验证蒸发材料。H4、ITO、K9以及复合/商标材料不赋虚构唯一化学式。化学式相同的膜、基片、容器仍保留独立身份。

## 可用性与真实缺口

| 层次 | 已有并接入 | 限制 |
|---|---|---|
| 来源化显示与筛选 | 全部207条T04属性，49条旧卡片中的新增结构化数字，T05相容性，ITO样本记录 | 工艺条件和原文状态必须显示；不能用design_ready=false隐藏已有值 |
| 光学参考 | 条件化n/k、同数据集插值、bulk色散模型及单独标记的代理上下文 | 不跨样本拼n/k；k未知不填0；代理理想假设不是测量 |
| 蒸气压 | ZnS两个原厂锚点；Al2O3、Ge、Cu、Al单点 | 单点不足以定两参数曲线；工作温度不是第二锚点；氧分压不是材料蒸气压 |
| ZnS热力学/HK | 保留已核RI8301补充原始参数与公式复核路径，现有产品计算核由接入方维护 | 1180–1210 K气相式；其他温域标准态不同；传输/蒸发系数、孔面积、气相组成必须明确 |
| 热模型 | 部分源块材和基片热物性、既有源模型算法 | 未有所有材料高温粉床k、cp、接触热阻、发射率/能量吸收；不把bulk/QCM/膜密度混用 |
| ITO电光 | 30样本配套观察、过程证据与电光机制来源 | 无同批项目标定；Far2012不自洽数据隔离；不同透射定义不能统一排名 |
| 机台绝对预测 | 没有宣称完成 | 需要实际批次/几何/温度/流量/到片通量和见证片；多找论文不能代替机台标定 |

此批不因为缺少机台实验而阻止文献参考功能。反过来，目录能显示也不意味着自动生成生产设定。当前全部定量数据为display-only；不写入求解器隐式默认值。

## 文件和复现

- `build_catalog.py`：只读取既有本地研究和新增抽取清单的确定性构建器，无网络请求
- `card_extractions.json`：旧卡片报告→机器记录的49条结构化增量，带原来源ID/单位/状态
- `researched_materials.json`：接入快照，保留原始记录、样本配对、条件、来源标题/URL、访问范围、源路径
- `coverage.json`：计数与快照SHA256；数字不表示独立论文数或独立样本数
- `validate_catalog.py`：源解析、未知/隔离/身份/单位、完整继承和本地输入哈希复核

执行：`python 93_parameters/material_library_integration/build_catalog.py`，再执行同目录`validate_catalog.py`。

`input_files`的34项SHA256是本次真实读取的本地源文件字节核验，不冒充全部远端研究库的逐文件核验，也不冒充出版社原件验证。T04/T05第三轮依赖副本和合成模板不重复变成新材料证据；既有ZnS复用审计保留其远端基准和图像缺失说明。源PDF未随本包重复归档或开放权限。

接入约定：`ZnS_film`可映射现有产品`zns`条目，但不得合并`ZnS_substrate`。`response_contract.fields.*.value=null`若存在evidence_refs，含义是未选择匹配记录，不能解释成“无来源数据”。source_container条目不得绑定为膜层。由产品任务复制此JSON并验证哈希；此包本身不推送GitHub。

File: 93_parameters/material_library_integration/card_extractions.json
{
  "basis": "New structuring of already-researched T04 card facts; no new lookup or source-temperature fitting",
  "records": [
    [
      "Ta2O5_film",
      "source_density",
      8.2,
      "g/cm3",
      "OX-01",
      "source_bulk",
      "vendor phase/measurement temperature incomplete"
    ],
    [
      "Ta2O5_film",
      "source_melting_temperature",
      1872,
      "degC",
      "OX-01",
      "source_bulk",
      "not evaporation working temperature"
    ],
    [
      "Ta2O5_film",
      "vendor_source_temperature",
      2000,
      "degC",
      "OX-01",
      "source_operation",
      "approximate vendor example; measurement position unspecified"
    ],
    [
      "Ta2O5_film",
      "vendor_deposition_rate",
      [
        0.2,
        0.5
      ],
      "nm/s",
      "OX-01",
      "deposition_process",
      "electron beam vendor experience; not intrinsic mass flux"
    ],
    [
      "Ta2O5_film",
      "vendor_oxygen_partial_pressure",
      0.0001,
      "Torr",
      "OX-01",
      "chamber_process",
      "not material vapor pressure"
    ],
    [
      "TiO2_film",
      "source_density",
      4.23,
      "g/cm3",
      "OX-02",
      "source_bulk",
      "phase not fully specified"
    ],
    [
      "TiO2_film",
      "source_melting_temperature",
      1830,
      "degC",
      "OX-02",
      "source_bulk",
      "vendor nominal value"
    ],
    [
      "TiO2_film",
      "vendor_deposition_rate",
      [
        0.3,
        0.5
      ],
      "nm/s",
      "OX-02",
      "deposition_process",
      "resistance route vendor example"
    ],
    [
      "TiO2_film",
      "vendor_oxygen_partial_pressure",
      [
        0.0001,
        0.0002
      ],
      "Torr",
      "OX-02",
      "chamber_process",
      "not material vapor pressure"
    ],
    [
      "YbF3_film",
      "nominal_molar_mass",
      230.04,
      "g/mol",
      "IR05",
      "source_identity",
      "nominal condensed formula, not verified vapor species mass"
    ],
    [
      "YbF3_film",
      "source_density",
      8.2,
      "g/cm3",
      "IR06",
      "source_bulk",
      "approximately; not powder packing density"
    ],
    [
      "YbF3_film",
      "source_melting_temperature",
      1157,
      "degC",
      "IR06",
      "source_bulk",
      "approximately"
    ],
    [
      "YbF3_film",
      "QCM_z_ratio",
      1.0,
      "1",
      "IR05",
      "instrument_setting",
      "tooling and density separately calibrated"
    ],
    [
      "YbF3_film",
      "vendor_source_temperature",
      [
        1400,
        1600
      ],
      "degC",
      "IR05",
      "source_operation",
      "vendor grade and measurement context required"
    ],
    [
      "YbF3_film",
      "vendor_deposition_rate",
      [
        0.8,
        1.5
      ],
      "nm/s",
      "IR05",
      "deposition_process",
      "Merck conditional range"
    ],
    [
      "SiO2_film",
      "vendor_source_temperature",
      1200,
      "degC",
      "OX-03",
      "source_operation",
      "approximate material-temperature statement; not baffle-box temperature"
    ],
    [
      "SiO2_film",
      "vendor_baffle_box_temperature",
      [
        1500,
        1800
      ],
      "degC",
      "OX-03",
      "source_container",
      "do not combine with material-temperature point in vapor fit"
    ],
    [
      "SiO2_film",
      "vendor_deposition_rate",
      0.2,
      "nm/s",
      "OX-03",
      "deposition_process",
      "vendor example"
    ],
    [
      "SiO2_film",
      "vendor_oxygen_partial_pressure",
      1e-05,
      "Torr",
      "OX-03",
      "chamber_process",
      "not material vapor pressure"
    ],
    [
      "SiO2_film",
      "vendor_substrate_temperature",
      350,
      "degC",
      "OX-03",
      "substrate_during_deposition",
      "not safe for all substrates"
    ],
    [
      "MgF2_film",
      "QCM_density",
      3.18,
      "g/cm3",
      "IR10",
      "instrument_setting",
      "not independently measured deposited film density"
    ],
    [
      "MgF2_film",
      "QCM_z_ratio",
      0.637,
      "1",
      "IR10",
      "instrument_setting",
      "tooling separately calibrated"
    ],
    [
      "MgF2_film",
      "vendor_source_temperature",
      [
        1300,
        1600
      ],
      "degC",
      "IR10",
      "source_operation",
      "Merck conditional range; do not average with KJLC 950C"
    ],
    [
      "MgF2_film",
      "vendor_source_temperature_KJLC",
      950,
      "degC",
      "IR11",
      "source_operation",
      "source temperature definition/grade not reconciled; do not use as universal setpoint"
    ],
    [
      "MgF2_film",
      "vendor_deposition_rate",
      [
        0.5,
        5
      ],
      "nm/s",
      "IR10",
      "deposition_process",
      "Merck grade/geometry-dependent range"
    ],
    [
      "MgF2_film",
      "vendor_substrate_temperature",
      [
        200,
        300
      ],
      "degC",
      "IR10",
      "substrate_during_deposition",
      "not permission to heat any substrate"
    ],
    [
      "Al2O3_film",
      "source_density",
      3.97,
      "g/cm3",
      "OX-04",
      "source_bulk",
      "not amorphous film density"
    ],
    [
      "Al2O3_film",
      "source_melting_temperature",
      2072,
      "degC",
      "OX-04",
      "source_bulk",
      "vendor nominal"
    ],
    [
      "Al2O3_film",
      "vapor_pressure_anchor",
      0.0001,
      "Torr",
      "OX-04",
      "source_equilibrium",
      "temperature_degC=1550; species not specified; single anchor cannot identify two-parameter fit"
    ],
    [
      "Al2O3_film",
      "vendor_source_temperature",
      2100,
      "degC",
      "OX-04",
      "source_operation",
      "approximate process experience; not a second vapor-pressure anchor"
    ],
    [
      "Al2O3_film",
      "vendor_deposition_rate",
      [
        0.2,
        0.5
      ],
      "nm/s",
      "OX-04",
      "deposition_process",
      "vendor example"
    ],
    [
      "Al2O3_film",
      "vendor_oxygen_partial_pressure",
      1e-05,
      "Torr",
      "OX-04",
      "chamber_process",
      "not material vapor pressure"
    ],
    [
      "H4_film",
      "QCM_z_ratio",
      1,
      "1",
      "OX-17",
      "instrument_setting",
      "2021 Patinal H4/H4 HD document; no independent uncertainty"
    ],
    [
      "H4_film",
      "vendor_source_temperature",
      [
        2200,
        2300
      ],
      "degC",
      "OX-17",
      "source_operation",
      "2021 Patinal family only; vendor grade required"
    ],
    [
      "H4_film",
      "vendor_deposition_rate",
      [
        0.2,
        0.8
      ],
      "nm/s",
      "OX-17",
      "deposition_process",
      "grade-specific vendor range"
    ],
    [
      "H4_film",
      "vendor_oxygen_partial_pressure",
      [
        8e-05,
        0.0002
      ],
      "mbar",
      "OX-17",
      "chamber_process",
      "not material vapor pressure"
    ],
    [
      "H4_film",
      "vendor_substrate_temperature",
      [
        30,
        300
      ],
      "degC",
      "OX-17",
      "substrate_during_deposition",
      "grade-specific; not machine operating authorization"
    ],
    [
      "Ge_film",
      "vapor_pressure_anchor",
      0.0001,
      "Torr",
      "M01",
      "source_equilibrium",
      "temperature_degC=1167; single anchor; not base pressure"
    ],
    [
      "Ge_film",
      "vendor_source_temperature",
      1400,
      "degC",
      "M01",
      "source_operation",
      "vendor example"
    ],
    [
      "Ge_film",
      "vendor_deposition_rate",
      [
        0.1,
        0.5
      ],
      "nm/s",
      "M01",
      "deposition_process",
      "converted from 1–5 angstrom/s; vendor example"
    ],
    [
      "Cu_film",
      "QCM_z_ratio",
      0.437,
      "1",
      "M02",
      "instrument_setting",
      "not calibrated machine parameter"
    ],
    [
      "Cu_film",
      "vapor_pressure_anchor",
      0.0001,
      "Torr",
      "M02",
      "source_equilibrium",
      "temperature_degC=1017; single anchor; not melt working point"
    ],
    [
      "Cr_film",
      "QCM_z_ratio",
      0.305,
      "1",
      "M03",
      "instrument_setting",
      "not calibrated machine parameter"
    ],
    [
      "Cr_film",
      "vendor_source_temperature",
      1400,
      "degC",
      "M03",
      "source_operation",
      "approximate sublimation condition; phase differs from a liquid-level source model"
    ],
    [
      "Al_film",
      "QCM_z_ratio",
      1.08,
      "1",
      "M04",
      "instrument_setting",
      "not calibrated machine parameter"
    ],
    [
      "Al_film",
      "vapor_pressure_anchor",
      0.0001,
      "Torr",
      "M04",
      "source_equilibrium",
      "temperature_degC=1010; single anchor; not substrate temperature"
    ],
    [
      "ZnS_film",
      "QCM_z_ratio",
      0.775,
      "1",
      "IR01",
      "instrument_setting",
      "not calibrated machine parameter"
    ],
    [
      "ZnS_film",
      "vapor_pressure_anchor_950C",
      1,
      "Pa",
      "IR02",
      "source_equilibrium",
      "temperature_degC=950; original 0.01mbar; vapor species and pressure method unspecified"
    ],
    [
      "ZnS_film",
      "vapor_pressure_anchor_1070C",
      10,
      "Pa",
      "IR02",
      "source_equilibrium",
      "temperature_degC=1070; original 0.1mbar; no direct species-Hertz-Knudsen use"
    ]
  ]
}

File: 93_parameters/material_library_integration/coverage.json
{
  "materials": 28,
  "primary_material_role_entries": 18,
  "source_container_entries": 10,
  "t04_records": 207,
  "ito_observations": 30,
  "property_rows": 627,
  "status_counts": {
    "conditional": 591,
    "unknown": 21,
    "quarantined": 15
  },
  "materials_by_id": {
    "Ta2O5_film": 21,
    "ZnS_film": 17,
    "TiO2_film": 20,
    "YbF3_film": 30,
    "SiO2_film": 16,
    "MgF2_film": 24,
    "Al2O3_film": 14,
    "H4_film": 23,
    "Ge_film": 12,
    "Cu_film": 23,
    "Cr_film": 17,
    "Al_film": 25,
    "ZnS_substrate": 16,
    "Ge_substrate": 10,
    "K9_substrate": 22,
    "ZnSe_substrate": 14,
    "ITO_film": 264,
    "fused_silica_method_demonstrator": 2,
    "W_source_container": 10,
    "Mo_source_container": 13,
    "Ta_source_container": 12,
    "Pt_source_container": 1,
    "graphite_source_container": 6,
    "glassy_carbon_source_container": 1,
    "FABMATE_source_container": 7,
    "Cu_source_container": 5,
    "Al2O3_source_container": 1,
    "TiB2_BN_source_container": 1
  },
  "input_files": 34,
  "dataset_sha256": "9c387f007e146e43db5e6dac2760cb82bdf50b89635dbde2282613ef1ea81e60"
}

File: 93_parameters/material_library_integration/validation.json
{
  "passed": true,
  "materials": 28,
  "properties": 627,
  "input_files_hash_verified": 34,
  "original_t04_rows_losslessly_preserved": 207,
  "ito_samples_preserved": 30,
  "dataset_sha256": "9c387f007e146e43db5e6dac2760cb82bdf50b89635dbde2282613ef1ea81e60"
}
