Repository: ii33/coating-research-library

# 镀膜工程科研长期研究库

本库保存用户原始清单，并落实为可延续、可追溯的工程研究项目。T01–T10首轮、第二轮与第三轮有界研究范围均已本地收口。本批统一发布第二轮尾批、第三轮十个完整reader载荷与MXC原创派生；第四轮未启动。正式模型审查、实机校准、完整数值验证和生产资格仍未完成。

## 从这里开始

- 原始要求：[00_project/工程科研.txt](00_project/工程科研.txt)；按原始字节保存，校验见 [original_manifest.json](00_project/original_manifest.json)
- 执行顺序：[ROADMAP.md](ROADMAP.md)
- 当前状态：[STATE.md](STATE.md) / [STATE.json](STATE.json)
- T01阶段范围与验收：[00_project/T01_STAGE_PLAN.md](00_project/T01_STAGE_PLAN.md)
- 可机读任务：[00_project/research_tasks.json](00_project/research_tasks.json)
- 需求追踪：[00_project/requirements_traceability.json](00_project/requirements_traceability.json)
- 证据规则：[90_methods/EVIDENCE_AND_CITATIONS.md](90_methods/EVIDENCE_AND_CITATIONS.md)
- 版本与阶段验收：[90_methods/VERSIONING_AND_ACCEPTANCE.md](90_methods/VERSIONING_AND_ACCEPTANCE.md)
- 可复现、实验与算法评测：[90_methods/REPRODUCIBILITY.md](90_methods/REPRODUCIBILITY.md)
- 未决问题：[00_project/clarifications.json](00_project/clarifications.json)

## 原始十个专题与新增专题

1. [主流镀膜机结构](01_machine_structures/README.md)；首轮重点：行星盘机器
2. [高精度镀膜机建模与仿真](02_machine_modeling/README.md)；原文未指定子优先项，先完成本专题首轮核心范围
3. [修正板自动设计优化](03_correction_plate_optimization/README.md)；原文未指定子优先项，先完成本专题首轮核心范围
4. [镀膜材料与基片材料](04_coating_and_substrate_materials/README.md)；首轮重点：ta2o5、zns、tio2、ybf3、sio2、mgf2、al2o3、h4、ge、cu、cr、al、基片zns、基片ge、基片k9、基片znse
5. [蒸发源特性与材料耦合建模](05_evaporation_sources/README.md)；首轮重点：阻蒸、电子枪
6. [各类光学薄膜与应用](06_optical_coating_families/README.md)；首轮重点：近红外、中红外、多光谱
7. [薄膜设计理论](07_thin_film_design_theory/README.md)；原文未指定子优先项，先完成本专题首轮核心范围
8. [膜系设计优化算法](08_stack_optimization_algorithms/README.md)；首轮重点：高精度的高性能优化算法、快速求解的近似算法、方便不停迭代的算法
9. [生产标准、环境与损伤试验](09_standards_and_qualification/README.md)；原文未指定子优先项，先完成本专题首轮核心范围
10. [离子源特性与生产参数优化](10_ion_sources/README.md)；首轮重点：考夫曼离子源
11. [透明导电膜：ITO](11_transparent_conductive_films/ito/README.md)；同一镀膜科研项目的新增专题，阶段一有界研究已交付；未完成实机校准或产品集成

## 执行原则

1. 按原文大项目顺序推进。每个大项目先完成明确优先项，验收后进入下一个；所有大项目首轮完成后，才回头补充扩展。
2. 第二轮与第三轮已按原顺序完成有界本地研究。阶段收口不提升证据等级；第四轮未启动。
3. 每个阶段产出可复用报告、来源摘要、数据/模型接口及未决问题，不以无限穷尽文献作为完成标准。
4. 工程结论必须注明证据、条件、单位、不确定度和验证状态。概念推导、仿真和实测不是同一层面的证明。
5. 合法存档公开许可允许保存的原文；受限、付费或权利不明内容仅存元数据、链接及合规摘要，不绕过付费墙。
6. 用户已确认H4是常见的高折射率材料，YbF3是氟化镱。H4的具体配方/牌号按资料核验，不擅自指定化学式，也不把供应商回复设为研究前置条件；原文ybf3保留，不能改成YF3。单独“研究”一行只作为待澄清项。
7. 当前建库和研究不等于后台永久运行；每次推进以本库的当前状态、证据和验收记录为准。

## 共享资产

- `91_templates/`：研究报告、来源摘要、实验、校准、算法评测、失败案例、阶段验收模板
- `92_glossary/`：术语、原始标记、别名与身份核对
- `93_parameters/`：参数、单位、条件、误差和来源
- `94_experiments/`：实验与校准索引
- `95_benchmarks/`：算法评测索引
- `96_failure_cases/`：失败和反例索引
- `99_sources/`：跨专题来源登记、来源身份和版权状态

研究产物就近放在专题目录内，共享索引链接到它们；不要复制出无法追踪版本的多份证据。

## 首轮复核与第二轮入口

[十专题成熟度地图](00_project/FIRST_SWEEP_REVIEW_DRAFT.md)保留首轮有限复核边界。第二轮增补入口：

- [T02v03](02_machine_modeling/round2_dual_coverage_error_budget/quadrature_control_v0_3/README.md)
- [T03R2](03_correction_plate_optimization/round2_dual_coverage_optimizer/README.md)
- [T04R2](04_coating_and_substrate_materials/round2_material_response_contract/README.md)

# ITO 透明导电膜 从蒸镀工艺到仿真模型

**阶段一有界研究版 · 2026-10-03 · 未经本机台实测校准**

结论：先把“源与输运 → 膜材料状态 → 电学/光学观测”拆成可验证的模块。ITO蒸镀能够形成透明导电膜，但源料配比不能代替膜组成，氧流/温度不能唯一决定载流子与迁移率。最短可靠路径是以实际膜厚、方阻、Hall与T/R/椭偏数据闭合电光模型，再标定工艺到膜状态。

## 阅读顺序

1. [蒸镀工艺与成套证据窗口](process/report.md)：电子束、阻蒸、活化反应与离子辅助分开；记录来源访问层级、设备与测量条件
2. [源通量与材料状态接口](integration/01_flux_material_state.md)：配比口径、气相物种、源耗尽、几何、氧摄入、净库存及密度
3. [电学与光学模型](electro_optics/report.md)：分层方阻、载流子/迁移率、Drude–Lorentz、复折射率及相干/非相干光学
4. [校准实验与决策树](integration/02_calibration_validation.md)：最少测量、DOE、辨识、留批验证及误差传播
5. [工程基础如何约束ITO仿真](integration/03_engineering_foundations.md)：郭倩丞官方研究方向与成都国泰代表技术文章的适用边界
6. [证据与缺口总览](sources/README.md)：全文、摘要、官方建议、推导与合成结果分开

离线阅读器 `ITO研究报告.html` 在整包时由上述原创章节生成，不含第三方全文、网络脚本或在线字体。HTML已做结构与本地链接检查；云浏览器不允许打开file协议，整页浏览器排版尚未视觉核验，原创光谱图已检查像素。报告副本用于阅读；分章源文件、代码和证据账本是可继续维护的研究文件。

## 模型层次

- 校准经验路线：同设备、同材料域内的通量响应面 + 实测或拟合σ与有限域ε(λ)
- 有界机理路线：物种/元素守恒 + 明示氧化/损失/微结构闭合 + Drude–Lorentz与光学前向模型
- 直接实测输入路线：从净库存/厚度与电光实测进入下游，独立检验计算链

三者并列保留。没有“新模型替代旧模型”，也没有声称从电子枪功率直接算出唯一ITO性能。

## 实际云文件与复算

```sh
PYTHONDONTWRITEBYTECODE=1 python -m unittest discover -s integration -p 'test_*.py' -v
PYTHONDONTWRITEBYTECODE=1 python electro_optics/test_model.py
PYTHONDONTWRITEBYTECODE=1 python integration/reference_state.py
PYTHONDONTWRITEBYTECODE=1 python electro_optics/demo.py
PYTHONDONTWRITEBYTECODE=1 python integration/chain_example.py
python verify_manifest.py
```

只用Python标准库做上述参考复算，不需网络、原文PDF、上游项目安装或真实设备。作者排版脚本build_reader.py另需pandoc，绘图脚本integration/plot_synthetic.py另需matplotlib；已附成品HTML/PNG，阅读和核心验证不依赖它们。测试只验证方程实现、边界与合成反例，不证明真实工艺可用。`material_state_contract.json`是拟议离线合同，未对接产品API。代码与输入单位均显式列出；缺少实测的真实模板保留null与blocked状态。

## 冻结边界

所有新增文件位于 `11_transparent_conductive_films/ito`。T01–T10及既有第二轮保持不变；其partial/not_run状态不升级。本研究不修改产品运行时，不操作机台，不执行重型计算，不上传或推送GitHub。原始论文如合法本地留存，位于sources/originals类目录，单独登记权益与哈希；不会进入面向用户的原创研究ZIP。

## 下一阶段真正缺什么

- 应用定义：基片/下层、工作波段及透过口径、Rs目标、允许热预算、散射/应力/附着约束
- 机台定义：电子枪或阻蒸源、氧控/残气、基片实际温度、几何/QCM、IAD能力
- 本批样片数据：物理厚度、成分、Rs、Hall、T/R及基片基线
- 关键历史低温PIAD全文与源化学细节，按证据缺口清单补齐；不把全部缺文作为现阶段阻断

本版范围是可追溯资料研究、方程/接口设计与小规模离线验证；未完成设备标定、材料模型辨识、批间可靠性和生产资格验证。

File: 11_transparent_conductive_films/ito/ITO研究报告.html (part 1 of 7)
ITO 透明导电膜

ITO 透明导电膜

从蒸镀工艺到仿真模型 阶段一研究

2026年10月3日

ITO 透明导电膜
从蒸镀工艺到仿真模型

阅读顺序

模型层次

实际云文件与复算

冻结边界

下一阶段真正缺什么

ITO蒸镀工艺：从原始实验窗口到可标定模型的证据底稿

1.
可以采取的结论

2.
路线与证据完整性

3.
装置与条件矩阵

4.
原始成套数值：避免把独立最优值拼接

5.
源组分、氧与轰击：进入模型前的变量定义

6.
可执行的最小验证方案（待验证建议）

7.
数据质量与尚未解决的原文问题

8.
文件、复核与使用方式

参考文献

通量到 ITO 材料状态的可追溯链

1
先把四个组成分开

2
三种平等的源模型

3
几何输运与氧气

4 状态推进

5
与既有研究接口的关系

6
独立状态串接演示

ITO：从蒸镀得到的材料状态，到电学与光学可验证模型

1.
先给工程结论

2.
工艺模型与电光模型之间的接口

3.
载流子、缺陷和电学模型

4.
光学介电函数与电学连接

5.
膜/基底光谱：相干与非相干分开

6.
最低输入和建议测量包

7.
参数识别与不确定度

8.
最小验证实验：先解决不唯一，再追求最优

9.
透明导电膜的真正权衡

10.
可复现代码与合成结果

11.
原始来源与使用边界

12.
目前缺什么，是否阻断

合成光谱用于理解权衡

校准实验与模型选择

1
先定义产品指标

2 工艺决策树

3
最小测量矩阵

4
有界首轮样片计划

5
参数与不确定度

6
放行门槛与下一阶段

工程基础如何约束 ITO 仿真

已核验的来源身份

1
光学常数必须带材料状态和测量算子

2
均匀性校准应辨别不同误差来源

3
本轮已落实与尚未落实

来源与证据阅读说明

ITO蒸镀第一版：精确全文缺口与不可由文献填补的参数

优先级高

优先级中

已读全文中必须核实的疑点

实测才能补齐的工程缺口

包内边界

ITO电光来源账本

EO-S01：Sn激活、氧相关缺陷与非单调迁移率

EO-S02：载流子上限的补偿/电荷态机制

EO-S03：Drude/带边联合模型与Hall—光学差别

EO-S04：ITO非抛物有效质量

EO-S05：颗粒/多孔膜的光学与Hall不同

EO-S06：相干/非相干薄膜光学数学

EO-S07：Hall/方阻测量官方方法背景

EO-S08：深度梯度拟合与多手段校验

EO-S09：T/R联合拟合与多初值

检索边界

缺全文优先级：当前不构成阻断

ITO
独立技术核验

结论

1.
源料、通量、库存及厚度

2. 方阻、Hall、Drude
与可辨识性

3.
相干与非相干光学独立数值检查

4.
Process 账本快照检查

5.
来源访问与证据边界

6.
所测试代码版本

7.
后续叙述复核（11:20 UTC）

8. 最终关闭复核（2026-10-03
11:22 UTC）

附录：独立检查脚本

源通量与材料状态分层研究链

ITO 透明导电膜
从蒸镀工艺到仿真模型

阶段一有界研究版 · 2026-10-03 ·
未经本机台实测校准

结论：先把“源与输运 → 膜材料状态 →
电学/光学观测”拆成可验证的模块。ITO蒸镀能够形成透明导电膜，但源料配比不能代替膜组成，氧流/温度不能唯一决定载流子与迁移率。最短可靠路径是以实际膜厚、方阻、Hall与T/R/椭偏数据闭合电光模型，再标定工艺到膜状态。

阅读顺序

蒸镀工艺与成套证据窗口：电子束、阻蒸、活化反应与离子辅助分开；记录来源访问层级、设备与测量条件

源通量与材料状态接口：配比口径、气相物种、源耗尽、几何、氧摄入、净库存及密度

电学与光学模型：分层方阻、载流子/迁移率、Drude–Lorentz、复折射率及相干/非相干光学

校准实验与决策树：最少测量、DOE、辨识、留批验证及误差传播

工程基础如何约束ITO仿真：郭倩丞官方研究方向与成都国泰代表技术文章的适用边界

证据与缺口总览：全文、摘要、官方建议、推导与合成结果分开

离线阅读器 ITO研究报告.html
在整包时由上述原创章节生成，不含第三方全文、网络脚本或在线字体。HTML已做结构与本地链接检查；云浏览器不允许打开file协议，整页浏览器排版尚未视觉核验，原创光谱图已检查像素。报告副本用于阅读；分章源文件、代码和证据账本是可继续维护的研究文件。

模型层次

校准经验路线：同设备、同材料域内的通量响应面 +
实测或拟合σ与有限域ε(λ)

有界机理路线：物种/元素守恒 + 明示氧化/损失/微结构闭合 +
Drude–Lorentz与光学前向模型

直接实测输入路线：从净库存/厚度与电光实测进入下游，独立检验计算链

三者并列保留。没有“新模型替代旧模型”，也没有声称从电子枪功率直接算出唯一ITO性能。

实际云文件与复算

PYTHONDONTWRITEBYTECODE=1 python -m unittest discover -s integration -p 'test_*.py' -v
PYTHONDONTWRITEBYTECODE=1 python electro_optics/test_model.py
PYTHONDONTWRITEBYTECODE=1 python integration/reference_state.py
PYTHONDONTWRITEBYTECODE=1 python electro_optics/demo.py
PYTHONDONTWRITEBYTECODE=1 python integration/chain_example.py
python verify_manifest.py

只用Python标准库做上述参考复算，不需网络、原文PDF、上游项目安装或真实设备。作者排版脚本build_reader.py另需pandoc，绘图脚本integration/plot_synthetic.py另需matplotlib；已附成品HTML/PNG，阅读和核心验证不依赖它们。测试只验证方程实现、边界与合成反例，不证明真实工艺可用。material_state_contract.json是拟议离线合同，未对接产品API。代码与输入单位均显式列出；缺少实测的真实模板保留null与blocked状态。

冻结边界

所有新增文件位于
11_transparent_conductive_films/ito。T01–T10及既有第二轮保持不变；其partial/not_run状态不升级。本研究不修改产品运行时，不操作机台，不执行重型计算，不上传或推送GitHub。原始论文如合法本地留存，位于sources/originals类目录，单独登记权益与哈希；不会进入面向用户的原创研究ZIP。

下一阶段真正缺什么

应用定义：基片/下层、工作波段及透过口径、Rs目标、允许热预算、散射/应力/附着约束

机台定义：电子枪或阻蒸源、氧控/残气、基片实际温度、几何/QCM、IAD能力

本批样片数据：物理厚度、成分、Rs、Hall、T/R及基片基线

关键历史低温PIAD全文与源化学细节，按证据缺口清单补齐；不把全部缺文作为现阶段阻断

本版范围是可追溯资料研究、方程/接口设计与小规模离线验证；未完成设备标定、材料模型辨识、批间可靠性和生产资格验证。

ITO蒸镀工艺：从原始实验窗口到可标定模型的证据底稿

版本：ito-process-v0.1｜检索与核验：2026-10-03｜边界：蒸发法优先，非完整TCO综述

1. 可以采取的结论

ITO蒸镀不存在可脱离设备搬用的单一氧流量/温度配方。
本版得到6篇可用原始实验全文、1篇有内部矛盾的全文和1份成套机构工程报告，另有1份辅助机构年报；已将设备、氧化方式、厚度、测试口径分开。它们支持建立设备内的局部响应模型，尚不足以建立跨设备的通用定量预测。

把源料、蒸气、到片通量、最终膜组分分开。 “90/10
ITO”必须注明金属合金还是In₂O₃/SnO₂质量配比，不能直接替换成膜中Sn阳离子原子分数。当前核心全文没有足够的源料耗尽—蒸气分馏—膜组成随时间数据，分馏系数不可凭经验填写。[ITO-C04,
C09]

先保留完整样品配对再比较性能。
厚膜低方阻、薄膜高透射、另一片高载流子浓度不能拼成“最优样品”。光学数值还要区分T₅₅₀、400–700
nm均值、谱峰Tmax、相对裸玻璃T。[ITO-C08, C10]

“离子辅助”不是一个可互换的设备状态。
Ebert低能活化氧、End-Hall、带栅离子束、70
V/数百A的HDPE弧源，其电源设置、能谱、通量和热负载含义不同。电源电压不能直接写成到片单能离子eV，放电电流不能直接换成到片离子剂量。[ITO-C05]

退火和增氧都可能存在拐点。 Pokaipisit的500
nm膜空气300°C×1 h改善，但350°C回升；Rao的80 nm低温膜经200°C×4
h空气退火后Rs从65增至1100
Ω/□。两者并不矛盾，起始膜和热历史不同。[ITO-C02]

本报告中的“窗口”均是来源的实测扫描范围或离散样品，不是保证达标的通用工艺建议。未做本项目实测。

2. 路线与证据完整性

路线	已核原始证据	能回答什么	不能回答什么	

金属合金反应电阻热蒸发	Berkeley 2009完整工程报告C；Jan & Lee 1987原论文仅机构摘要A	舟/坩埚选择实例，氧环境、低速沉积、源漂移线索	Jan全文中的源温、装料量/消耗比例、Sn/In膜成分和批次稳定性	

氧化物源反应电子束	Pokaipisit 2007完整期刊全文A；George 2000公开摘要/章节片段A	厚度—方阻—透射—粗糙度配对；热处理线索	氧化物各蒸气物种、膜深度组分及源寿命	

金属源活化反应蒸发	Rao 2004完整期刊全文A	同装置中性氧/活化氧差异，低温成膜与空气退火	实际到片能谱/离子通量、坩埚及基压	

End-Hall辅助电子束	Pokaipisit 2008/2009与Korneluk 2023完整期刊全文A	氧流量、退火、低温70 nm纳米层与Hall/椭偏测量	完整离子能量分布、到片剂量、刻蚀/再溅射产额	

高密度等离子体HDPE	Kojima 2012完整期刊全文A	1×1 m玻璃、高速厚膜、预热/厚度与雾度	真实Ts(t)、全片均匀性误差、源到膜成分映射	

传统PIAD/带栅离子辅助	Laux 1998、Füchsel 2008、Bae 2000仅摘要	研究存在及有限性能指标	具体能量—剂量最优值，Drude/DC校准细节	

A是来源类别，不表示每个机理解释已经验证。本文区分reported、derived、cross_checked、contradicted。表中NR表示本次读取范围未报告；若只读摘要，则不能以NR断言全文没有。

3. 装置与条件矩阵

3.1 可靠全文的可比较工艺范围

来源	源料（配比基准）	基片/温度	速率、厚度	压力与气体	激励与几何	

P01 Rao 2004	In+10 wt% Sn，金属	玻璃；58–150°C	0.18–0.30 nm/s；80–160 nm	O₂=2×10⁻⁴ mbar=0.02 Pa；流量/基压NR	Ebert源阴极0.8–1.2 kV，200–250 mA；典型225 mA；旋转架；源片距NR	

P02 Kojima 2012	烧结In₂O₃+0–15 wt% SnO₂	1×1 m浮法玻璃；预热RT–200°C，成膜继续升温	最高约0.5 μm/min=8.33 nm/s；120–2150 nm	基压约10⁻⁴ Pa；总压约0.2 Pa；Ar35/50 sccm；O₂表1为30–60、图3为65
sccm	LaB₆/Ta空心阴极HDPE；70 V，150–300 A；源片距0.7 m；玻璃负自偏压10–20
V为正文陈述	

P03 Korneluk 2023	90/10 wt% In₂O₃/SnO₂	φ25 mm石英；25–200°C扫描，选择80°C	方法0.5–10 Å/s；选择1 nm/s；70 nm	中性O₂ 0–8 sccm；plasma 5 sccm；压力原文矛盾，见§7	Lesker PVD75+End-Hall；120–180 V、0.2–0.8 A；W丝15–20
A；旋转架，源片距NR	

P04 Pokaipisit 2007	90/10 wt%氧化物，99.99%	玻璃150°C	0.2 nm/s；200–700 nm	基压6×10⁻⁶ mbar；正文最佳氧压4×10⁻⁵ mbar；12 sccm	Denton DVB SJ-26C；本文未述离子源/源片距	

P05 Pokaipisit 2008	90/10 wt%氧化物，99.99%	玻璃150°C	0.2 nm/s；500 nm	基压6×10⁻⁶、蒸发约6×10⁻⁵ mbar；纯O₂ 12 sccm	Denton+Hanil End-Hall；源片距60
cm，离子束与法线45°；离子电压/电流NR	

P06 Pokaipisit 2009	90/10 wt%氧化物，99.99%	玻璃150°C	0.2 nm/s；120 nm	基压6×10⁻⁶、工压约6×10⁻⁵ mbar；O₂ 8/10/12/14 sccm	Denton+Hanil End-Hall；60 cm，旋转；离子电压/电流及角度NR	

定位：P01 pp.201–203 §2–3；P02 p.174 §2、p.175 Tables 1–2；P03
Methods pp.10–11及Figs.1–6；P04 p.256 Methods；P05 p.363 Methods；P06
p.578 §2。完整字段在apparatus_conditions.json。

源处理缺口：
上述6篇均未提供足够的“装料质量—预熔/预蒸—挡板时间—束斑扫描—消耗比例—多炉复用”记录，不能生成可复用的源调理SOP。除HDPE泛称hearth/crucible外，坩埚材质大多NR。George公开方法片段报道粉料800°C×6
h烧结，但这是源料制备，不是坩埚预蒸参数。[P14, Experimental details
snippet]

3.2 电阻热蒸发的单独工程实例

Berkeley报告：5N In–10 wt% Sn合金置于BN坩埚、W篮加热；基压10⁻⁶
Torr、玻璃175°C、加热50 A、18 Å/min。Table 1氧分压2.5×10⁻⁴
Torr；摘要写0.32 mTorr，二者应并列保留。透射样品40/230 nm；ρ=2.4×10⁻⁴
Ωcm由图形条获得，但与哪片光谱样品对应不清。>95%是除以裸玻璃透射后的相对值。[P08,
pp.1–2]

它直接记录W氧化粉状残留，讨论了用BN容器抑制金属爬料，并援引Mo舟作为替代。增氧使沉积速率下降为该报告的观察；“源表面氧化导致下降”为作者解释。热蒸发的源组成漂移援引Jan
&
Lee，尚未从该原论文全文核验。因此应把这份报告当装置实例和风险线索，不当普适舟材规范。
[P08, p.1 Film Preparation；p.3 Discussion]

4.
原始成套数值：避免把独立最优值拼接

4.1
氧流量：Pokaipisit 2009（同一设备/120 nm/150°C/0.2 nm·s⁻¹）

O₂ sccm	Rs Ω/□	ρ ×10⁻⁴ Ωcm	T₄₀₀–₇₀₀平均 %	RMS nm	Tauc表观带隙 eV	

8	130	15.6	75	0.52	4.15	

10	74	8.9	82	0.74	4.17	

12	60	7.2	84	0.93	4.19	

14	84	10.1	80	0.38	4.16	

[P06, p.578 Table 1；T均值定义p.579]
Rs为每片三次读数平均，不是三炉重复；ρ由Rs×厚度推得。没有Hall数据，作者对n和氧空位的解释不能升级为已测n。文首将氧分压说成氧/惰性气流比，量纲不成立；本版采用其明确压力/流量实数并保持分离。此扫描可支持“设备内非单调响应”，不能推导别的腔体也应设12
sccm。

4.2
空气退火：Pokaipisit 2008（500 nm；沉积150°C，12 sccm）

退火温度 °C	保温 h	ρ ×10⁻⁴ Ωcm	T₄₀₀–₇₀₀平均 %	XRD晶粒尺度 nm	

原沉积	0	2.85	60	36.69	

200	1	2.77	62	39.94	

250	1	2.49	72	44.63	

300	1	2.25	83	44.69	

350	1	5.14	77	46.73	

[P05, p.364 Table 1]
晶粒继续增大而ρ回升，说明“晶粒大→一定更导电”不足以描述该组数据；需同时考虑载流子和散射。未测Hall时不能单独拟合两者。

Rao的原沉积58°C、80 nm、1.8 Å/s样品，Rs=65
Ω/□、Tmax=87%；空气100/150/200°C×4 h后Rs依次188/438/1100
Ω/□，T为87/88/88%。其原沉积65°C、160 nm样品相应Rs为50→68→87→115
Ω/□。两例显示光学变化很小也可能电学严重恶化。[P01, p.203 Table
1；原文未明确这些退火是否在同片上顺序实施]

4.3 厚度：Pokaipisit
2007（150°C、12 sccm、0.2 nm/s）

厚度 nm	Rs Ω/□	ρ由Rs·d推得 ×10⁻⁴ Ωcm	T₄₀₀–₇₀₀平均 %	RMS nm	

200	16	3.20	76.63	1.01	

400	8	3.20	66.17	2.33	

500	5.7	2.85	60.23	2.44	

700	4	2.80	57.89	5.30	

[P04, p.260 Table 1；ρ列为本项目derived]
方阻下降很大一部分来自几何厚度；不可把Rs降4倍直接说成材料电阻率改善4倍。该设备的400
nm以上衍射峰开始明显，不代表所有ITO都在400 nm结晶。[P04, p.257
Fig.2]

4.4 HDPE厚度系列：Kojima 2012

7.5 wt% SnO₂源、O₂ 40 sccm、不预热。测量为Hall与四探针；T是550
nm单点。[P02, p.175 Table 2]

厚度 nm	Rs Ω/□	ρ ×10⁻⁴ Ωcm	n ×10²⁰ cm⁻³	μ cm²/(V·s)	T₅₅₀ %	

120	61	7.4	2.2	38	82.0	

640	7.8	5.0	2.4	53	79.1	

950	4.4	4.2	4.1	36	75.2	

2150	1.7	3.6	7.4	23	61.2	

最低Rs=1.7
Ω/□这片的T仅61.2%；不能把它和别处的高透射一起宣称。正文180°C、4/7.5
wt%源得到ρ最低1.7×10⁻⁴ Ωcm是另一组条件。7.5
wt%源约125°C预热出现雾度峰，关联混合非晶/晶态；180°C样品雾度又降低。持续等离子体加热使“无预热厚度序列”同时包含热历史变化。[P02,
Figs.5–8]

另有70°C预热、250 A/70 V的氧流量表：60/50/40/30
sccm对应ρ=6.4/6.1/3.7/2.8×10⁻⁴ Ωcm；对应厚度1.12/0.955/1.06/1.01
μm；T₅₅₀=76.2/79.1/77.2/76.1%。Table
1未明示源SnO₂含量，不能从邻图自动代填。[P02, p.175 Table 1]

4.5 低温70 nm膜：Korneluk 2023

这是本版工艺—表征桥接最完整的一篇：80°C、1 nm/s、5
sccm氧等离子体，扫描放电电压和电流；70 nm石英基片膜。150 V/0.4
A样品图示Rs=90 Ω/□，按标称厚度推得ρ=6.3×10⁻⁴
Ωcm。原文摘要还报告全研究最小ρ=5.2×10⁻⁴ Ωcm、最高n=1.2×10²¹
cm⁻³、RMS<1
nm及85%透射，这些极值不在本版自动联结为同一片。[P03,
Figs.3–6、结论]

180 V时电学恶化；电流/粗糙度也不是单调。Hall在23°C、0.515 T、100
μA条件下测量；椭偏使用Drude+Tauc–Lorentz+Gaussian并加入透射约束，不能说作者仅用单Drude覆盖全光谱。每组设置3次独立沉积、各3片，是比单点读数更有价值的重复性设计。[P03,
Methods]

5.
源组分、氧与轰击：进入模型前的变量定义

5.1
质量分数换成阳离子原子分数，只做计量换算

对氧化物混合源，w为SnO₂质量分数：

x_Sn,cation = (w/M_SnO2) / [(w/M_SnO2) + 2(1−w)/M_In2O3]

按M_In₂O₃=277.633、M_SnO₂=150.708
g/mol：95/5、90/10、80/20氧化物质量配比分别约4.624%、9.284%、18.717%
Sn阳离子原子分数。金属In/Sn=90/10
wt%则约9.704%。这里均为源料计量值，非成膜值；“全原子at%”还包含O，分母不同。推导采用标准原子量近似、保留有效位数，不表示源料分析精度。[ITO-C04,
derived]

Yamaguchi公开片段以95/5
wt%氧化物源做实验，报告气氛与离子照射影响XPS的Sn⁴⁺组分。它说明需要测膜，但不提供本版可用的源→总Sn/In传递系数。Jan1987机构摘要的Sn:In金属质量比3:1更不能读成“膜中75%
Sn”；蒸发分馏和投料口径必须读全文才能判断。[P13, abstract/conclusion
snippet；P09, institutional abstract]

5.2 氧流量与氧到达通量分开

平衡中性气体的表面碰撞通量可作为低阶参照：Γ_O2 = p_O2 /
√(2πm_O2k_BT_g)。p必须为分压、T_g为气体温度；sccm是标准状态体积流量，缺有效抽速、温度、气体分布、离解/反应消耗时不能唯一换成分压或活性氧通量。原子氧、分子离子、快中性粒子需额外物种项。

建议模型把氧供给拆为：中性分子供给、活性物种份额、表面反应/再蒸发及氧消耗。用实测pO₂/残余气分析加表面组成来校准，不直接以“某篇12
sccm”作为物理边界条件。此处为物理量定义和待验证建模建议，不是对当前论文的拟合结果。

5.3 离子参数至少保留四层

控制量：放电电压、电流、气流、离子源型式和角度

到片量：能量分布f(E)、电流密度j_i(x,t)、离子/中性物种比例

积分量：离子剂量D_i=∫Γ_i dt；能量剂量D_E=∫Γ_i〈E〉dt

生长竞争量：离子/沉积原子通量比Γ_i/Γ_dep、每沉积原子能量Γ_i〈E〉/Γ_dep

P02的体等离子体密度10¹³
ions/cm³不是流量；P01的阴极kV不是其低能氧到片eV；P03放电V/A缺到片能谱；P06甚至没有提供离子源电压/电流。因此本版本不拟合统一“离子能量—ρ”曲线。[P01
§2；P02 §3.1/3.4；P03 Methods；P06 §2]

6.
可执行的最小验证方案（待验证建议）

6.1 先校准记录，不先寻全局最优

给每炉、源料批号和每片建立唯一ID，记录起止装料质量/使用次数、源料形式和配比基准；QCM工具因子用独立台阶厚度校准

记录p_total(t)、p_O₂(t)及残余H₂O，实际Ts(t)，速率r(t)、累计厚度、挡板/束斑/气流；只记录加热设定值不能反演真实热历史

每炉中心/边缘见证片同时做厚度、四探针地图、T/R光谱；选代表样品做Hall、XRD、AFM和带误差的膜Sn/In/O分析

有离子源时先测片位离子电流密度及能谱；不能测时将V/I标作设备分类变量，禁止跨源直接外推

6.2 分阶段试验及放行标准

源稳定性阶段：
以固定设备设置、分时挡板见证片测试早/中/晚段膜Sn/In与r(t)、n/μ漂移；至少包含独立装料重复。分清耗尽、源氧化与传感器漂移

氧—速率阶段：
固定厚度与可测Ts(t)，二维氧/速率扫描；目标同时监控T、ρ、AFM，不仅追最低Rs。各个条件需重复批次，随机/区组化顺序防止源寿命与条件混淆

温度/退火阶段：
同一沉积母批切片，分气氛/温度/时间处理；采集n和μ来区分载流子变化与迁移率变化；升降温程序和总热预算必须记录

模型放行：
保留独立测试批次；预测误差需分别按膜厚、ρ、光谱T/R、n/μ及均匀性统计。没有真实设备数据前，文献输入仅是先验与实验设计范围

适用/安全边界：须由合格人员按实际真空、电源、氧气、源料与设备说明审核；这里不是高压电源、热源或氧气系统的现场操作SOP。

7.
数据质量与尚未解决的原文问题

7.1 两个必须隔离的问题

P03压力疑点： 原文写起始5×10⁻⁵ Torr，随后“pressure
increasing to 2×10⁻⁵
Torr”。出版社HTML/PDF和Undermind复读一致，数值/方向冲突；本版不擅改指数，不把其当已知氧分压。它仍可支撑设置扫描和表征方法，但不能支撑精确气体输运边界。[ITO-C06]

P07 Far：
正文标2012、在线元数据2022；方法称氧化物90/10、结论又称金属90In–10Sn；Table1的25
sccm/140 nm/Rs600 Ω/□应给ρ=8.4×10⁻³
Ωcm，却表报1.65×10⁻²、摘要/结论报1.75×10⁻²。其数值不能用于拟合或宣称最佳工艺，保存为可审查的反例。[ITO-C07]

7.2 优先取得的关键论文全文

优先级	题名及DOI	已查合法入口/结果	全文要解决的问题	

高	Jan & Lee (1987), Preparation and Characterization…Direct
Thermal Evaporation…；10.1149/1.2100819	台大机构库只有摘要；DOI入口读取失败；尚无合法全文	Sn:In=3:1的实际投料/分馏，Mo舟温度、装料量、消耗比例、膜Sn/In与稳定速率	

高	Laux et al. (1998), Room-temperature deposition…plasma ion-assisted
evaporation；10.1016/S0040-6090(98)00861-X	ScienceDirect摘要；题名/DOI/机构限定检索未发现可读全文	APS设置、压力、速率、氧响应、300 nm膜的ρ及A₅₅₀对照	

高	Füchsel et al. (2008), Low temperature deposition…plasma
ion-assisted evaporation；10.1364/AO.47.00C297	Optica明确无订阅访问；Fraunhofer
PUBLICA记录遇bot页；官方年报可读但非论文	平均离子能量、活性气体、温升、Drude与四探针偏差及膜结构	

中	Bae et al. (2000), Effects of oxygen ion beam plasma
conditions…；10.1016/S0042-207X(99)00169-4	SKKU机构摘要；未取得全文	900 V究竟哪级电极设置、到片能谱/流密、厚度和非单调氧通量曲线	

中	Yamaguchi et al. (2004), Characteristics…electron beam
evaporation；10.1016/j.tsf.2003.09.033	ScienceDirect摘要+方法/结论片段	表中温度/压力及ECR能量；Sn⁴⁺定量和总Sn/In是否分离	

摘要只支持其明确写出的事实：例如Laux摘要报告室温、300 nm、ρ=5×10⁻⁶
Ωm=5×10⁻⁴
Ωcm且A₅₅₀<5%；没有其原始实验表不能把未见到的设置补齐。Füchsel官方年报2008
pp.74–75另报道<100°C、非晶膜ρ约4
μΩm和平均k≈7×10⁻³，但气氛/平均波段/厚度未给齐，不能替代期刊全文。[P10
abstract；年报见sources.json新增记录]

7.3 不是靠补PDF就能消除的缺口

源料真实批次、几何/泵速、温度与厚度传感器校准

膜Sn/In/O的时间/深度分布；氧空位电活性与Sn施主补偿不能仅由XPS
O1s峰拟合唯一识别

到片离子能谱、流密、物种和再溅射；中性活性氧份额

实际基片热曲线、附着/应力、长期空气稳定性与湿热循环

一致的T/R归一化、积分球雾度及独立批次不确定度

8. 文件、复核与使用方式

sources.json：逐条作者/年份/DOI/访问级别/版权/缺口。摘要、原始全文、机构工程报告严格分层

apparatus_conditions.json：装置及未报告字段；不从别篇自动补填

evidence_ledger.json：命题链与30条成套观测；evidence_ledger.csv为观测宽表，claims.csv为命题表

带derived的字段由明确公式推导，不是作者直接测量；原始reported值保留，不因推导差异覆盖

本地只保存已确认CC BY
4.0的Korneluk原文，登记SHA-256。所有第三方原文均排除出对外发布/报告打包；全文可读但权利未确认的其他PDF未留存

本版未开展新实验、未进行统计拟合、未声称validated_in_scope。正文数据来源定位保留；网络缓存截图失败处采用完整PDF文字和可用Undermind全文交叉核验，未声称已逐图手工数字化

参考文献

以下书目信息与稳定链接均在本次原论文/出版社/机构库核验。完整访问记录见sources.json。

[ITO-P01] K. Narasimha Rao. Optical and electrical properties of
indium-tin oxide films. Indian Journal of Pure & Applied Physics
42:201–204, 2004. 来源.
访问：2026-10-03；fulltext_web_pdf

[ITO-P02] Hiroyasu Kojima, Nagahiro Saito, Osamu Takai. Effects
of Substrate Temperature on Properties of Tin-Doped Indium Oxide Films
Deposited by Activated Electron Beam Evaporation. Journal of the Surface
Finishing Society of Japan 63(3):173–178, 2012. DOI: 10.4139/sfj.63.173.
访问：2026-10-03；fulltext_web_pdf_and_undermind

[ITO-P03] Alexander Korneluk, Julia Szymczak, Tomasz Stefaniuk.
Annealing-free fabrication of high-quality indium tin oxide films for
free-carrier-based hybrid metal–semiconductor nanophotonics. Scientific
Reports 13:18520, 2023. DOI: 10.1038/s41598-023-45651-w.
访问：2026-10-03；fulltext_publisher_and_undermind

[ITO-P04] Artorn Pokaipisit, Mati Horprathum, Pichet Limsuwan.
Effect of Films Thickness on the Properties of ITO Thin Films Prepared
by Electron Beam Evaporation. Kasetsart J. (Nat. Sci.) 41:255–261, 2007.
来源.
访问：2026-10-03；fulltext_web_pdf

[ITO-P05] Artorn Pokaipisit, Mati Horprathum, Pichet Limsuwan.
Influence of Annealing Temperature on the Properties of ITO Films
Prepared by Electron Beam Evaporation and Ion-Assisted Deposition.
Kasetsart J. (Nat. Sci.) 42(5):362–366, 2008. 来源.
访问：2026-10-03；fulltext_web_pdf

[ITO-P06] Artorn Pokaipisit, Mati Horprathum, Pichet Limsuwan.
Influence of oxygen flow rate on properties of indium tin oxide thin
films prepared by ion-assisted electron beam evaporation. Songklanakarin
J. Sci. Technol. 31(5):577–581, 2009. 来源.
访问：2026-10-03；fulltext_web_pdf

[ITO-P07] Mansour Suker Farhan. Electrical and Optical properties
of ITO Films Prepared by Ion-Assisted Deposition at Ambient Substrate
Temperatures. Wasit Journal for Science & Medicine 5(1):156–164,
2012 in PDF; 2022 in online metadata. DOI: 10.31185/jwsm.180.
访问：2026-10-03；fulltext_undermind

[ITO-P08] D. R. Queen, J. Morford. Transparent indium tin oxide
films prepared by reactive thermal evaporation in the U.C. Berkeley
Microlab. UC Berkeley Microfabrication Laboratory process report,
2009-02-25, 2009. 来源.
访问：2026-10-03；fulltext_institutional_pdf

[ITO-P09] S.-W. Jan, S.-C. Lee. Preparation and Characterization
of Indium-Tin-Oxide Deposited by Direct Thermal Evaporation of Metal
Indium and Tin. Journal of The Electrochemical Society 134(8):2056–2061,
1987. DOI: 10.1149/1.2100819.
访问：2026-10-03；abstract_institutional_only

[ITO-P10] S. Laux, N. Kaiser, A. Zöller, R. Götzelmann, H. Lauth,
H. Bernitzki. Room-temperature deposition of indium tin oxide thin films
with plasma ion-assisted evaporation. Thin Solid Films 335(1–2):1–5,
1998. DOI: 10.1016/S0040-6090(98)00861-X.
访问：2026-10-03；publisher_abstract_only

[ITO-P11] Kevin Füchsel, Ulrike Schulz, Norbert Kaiser, Andreas
Tünnermann. Low temperature deposition of indium tin oxide films by
plasma ion-assisted evaporation. Applied Optics 47:C297–C302, 2008. DOI:
10.1364/AO.47.00C297.
访问：2026-10-03；publisher_abstract_only

[ITO-P12] J. W. Bae, H. J. Kim, J. S. Kim, N. E. Lee, G. Y. Yeom.
Effects of oxygen ion beam plasma conditions on the properties of indium
tin oxide thin films. Vacuum 56(1):77–81, 2000. DOI: 10.1016/S0042-207X(99)00169-4.
访问：2026-10-03；institutional_abstract_only

[ITO-P13] Mika Yamaguchi, Ari Ide-Ektessabi, Hiroshi Nomura,
Nobuto Yasui. Characteristics of indium tin oxide thin films prepared
using electron beam evaporation. Thin Solid Films 447–448:115–118, 2004.
DOI: 10.1016/j.tsf.2003.09.033.
访问：2026-10-03；publisher_abstract_and_section_snippets

[ITO-P14] Joseph George, C. S. Menon. Electrical and optical
properties of electron beam evaporated ITO thin films. Surface and
Coatings Technology 132(1):45–48, 2000. DOI: 10.1016/S0257-8972(00)00726-X.
访问：2026-10-03；publisher_abstract_and_section_snippets

[ITO-P15] Kevin Füchsel, Ulrike Schulz, Norbert Kaiser. Low
temperature deposition of indium tin oxide. Fraunhofer IOF Annual Report
2008, pp.74–75, 2008. 来源.
访问：2026-10-03；fulltext_institutional_pdf

通量到 ITO
材料状态的可追溯链

版本
0.1，2026-10-03。本文是条件模型设计与原创守恒推导，不是机台配方，也未接入产品运行时。

1 先把四个组成分开

源料氧化物质量分数、源表面剩余组成、气相粒子组成、薄膜元素/占位组成是四个不同对象。材料标签
In₂O₃/SnO₂ 90/10 wt% 不能写成 Sn 10 at%。定义 w 为 SnO₂
在两种氧化物中的质量分数，摩尔质量 M_In2O3 与 M_SnO2 均用
kg/mol，则理想配料的阳离子比例为

x_Sn,cation = (w/M_SnO2) / [2(1−w)/M_In2O3 + w/M_SnO2]。

取常用原子量 In=114.818、Sn=118.710、O=15.999 g/mol，90/10 wt%
对应约9.28%的 Sn/(In+Sn)；这是配料算术，不是薄膜成分或电活性 Sn
比例。氧也在分母中的“总原子at%”另算。XPS表面、RBS体平均、EDS相互作用体积及供应商氧化物质量配比不能不加口径直接比较。原子量示例只用于工程单位核查，不作为同位素精密计量。

蒸气不能被默认为完整 ITO 或 In₂O₃ 分子。Bischof等的纯In₂O₃
KEMS实测识别In₂O、In、InO，In₂O为主要组分；其铱坩埚小孔平衡逸出装置与开放式反应电子束蒸发不同[INT-S01，Abstract、§4.3.1；装置见§2、Table
3]。NIST独立登记In₂O气相物种及相关质谱出处[INT-S02]。这些证据支持“物种应显式建模”，不直接给出本机Sn物种比例。

还要区分“解离蒸发”与“混合料分馏”。纯In₂O₃可解离成含铟亚氧化物与氧，整体元素收支仍可能相容；ITO源中In/Sn相对蒸发与源耗尽漂移是另一问题。不能仅见亚氧化物就证明所有条件下In/Sn不共格。KJLC官方明确提醒两氧化物不同蒸发行为造成成分控制困难[INT-S03]，具体分馏大小须时序成分测量。

2 三种平等的源模型

已标定通量模型

从独立膜厚/组分见证片、QCM原始频率、固定位置、源寿命阶段拟合物种或元素通量随时间的分布。输出局部到达
F_e(t,x)，单位 atoms m⁻²
s⁻¹；保留协方差、来源和插值有效域。若只知道总质量流且Sn/In未知，输出partial，不伪造各元素通量。这是最适合近期工程校准的选项。

有界物理参考模型

物种s的Hertz–Knudsen边界示意为 Φ_s = α_s
p_eq,s(T_src,a_source,p_O2)/sqrt(2πm_s k_B T_src) − α_back,s
p_back,s/sqrt(2πm_s k_B
T_gas)。温度K、压力Pa、单粒子质量kg，输出particles m⁻²
s⁻¹。p_eq必须来自适用相态的活度和反应平衡，蒸发系数与反凝结系数不能未经依据取1。混合源需联立各元素库存、反应及热平衡，不能把纯组分蒸气压按质量分数线性插值称为热力学结果。

源能量账可写 C_eff dT_src/dt = P_abs − Q_radiation − Q_conduction −
Σ_s L_s Ndot_s −
Q_other；L_s与Ndot口径分别J/particle、particles/s，或统一mol。束流设定功率不是已知吸收功率，电子束扫描、孔洞、熔池位置、坩埚反应均影响场。没有源温、活度、系数和热边界时，此模型只解释敏感性，不输出可信绝对速率。参考实现本轮不求解未知热力学常数。

直接实测输入模型

把每时间bin的工件入射或净留存元素通量作为输入，直接推进库存；适合独立检查下游材料与光学算法。不要求每次都反演源模型，但不得把输入为实测净量的成功计算叫“由源功率预测膜”。三个选项并列保留，没有新模型替代旧模型的暗示。

3 几何输运与氧气

若 Ndot_s 是遮挡前向半球总粒子发射率，归一角函数 f_s(Ω)
的半球积分为1，则点源局部通量为 Φ_s(x)=Ndot_s f_s(Ω) cos⁺θ_inc
V/r²。f单位sr⁻¹，接收通量按真实面积计；cos接收投影只乘一次。有限源应对源面和工件运动积分，各物种可有不同角分布。不能把被挡通量重新归一而消灭遮挡损失。

碰撞可先用λ与源基距离L对比诊断。等温同种硬球气体的λ=k_B
T/(sqrt(2)πd²p)只是筛查近似；不同蒸气/背景气的输运平均自由程应使用碰撞截面和相对速度。对无碰撞直达份额
exp(−∫ds/λ_s)
的估计，不包含散射回来的粒子，更不含反应或等离子体电场。Kn不足时升级碰撞输运，不靠重新拟合cos指数把组成与角散射混为一谈。

平衡中性O₂撞击率 Φ_O2=p_O2/sqrt(2πm_O2 k_B
T_gas)。源区、基片附近、压力计位置可不同；sccm流量不可直接换成工件分压。2Φ_O2为氧核撞击率，不是留存率。活性氧、O⁺、O₂⁺各自建账，远离热平衡时不能把所有物种塞回一个气温。分子解离需核数守恒，电荷态只影响电流转换，不改变核数。

建议保存Ψ_O =
氧核入射率/(In+Sn核入射率)作为暴露坐标，但它不是膜O/(In+Sn)，更不是“氧空位浓度”。即使Ψ_O很大，黏附、解离、表面交换和再溅射仍可限制摄氧。

4 状态推进

对元素e的面库存 A_e，

dA_e/dt = Σ_s ν_es S_s Φ_s + R_e − D_e − Σ_i Γ_i Y_e,i +
J_interface,e。

A为atoms/m²，ν是每粒子的核数，所有右端为atoms m⁻²
s⁻¹。S∈[0,1]为定义清楚的入射留存，不用S>1吸收氧反应增重；R为外部气体/反应补入，D为脱附，Y是每入射离子移走的该元素核数。元素通量相同不代表相态相同。若某步库存小于零，停止并转换到膜耗尽/基片暴露模型，不能裁成0后继续。

有效膜厚通过质量账得到 h=m_A/ρ_eff，m_A=Σ_e A_e
M_e/N_A。状态密度改变时 dh/dt=(dm_A/dt)/ρ_eff −
h(dρ_eff/dt)/ρ_eff；退火致密化可在质量不变时减薄。QCM软件预设密度、源料压片密度和晶体理论密度不能替代ρ_eff。多层不同ρ需分别计算。未知污染/氢/氩贡献使质量账partial，不要把只追踪In/Sn/O的模型叫全元素闭合。

状态向量建议包括组成、密度、相分数、晶粒/晶界指标、孔隙、缺陷/补偿、应力、温度与时效。每个量具有测量算子；没有独立辨识的变量不必全部自由拟合。电学闭合由下游n_e、μ_dc或实测σ提供。Sn替位激活、补偿、间隙氧和晶界俘获使源Sn比例与自由载流子不一一对应，氧空位也不保证两个可迁移电子。

5 与既有研究接口的关系

T05第二轮提供workpiece_arrival.element_flux_atoms_m2_s，定义为入射元素通量；T04第二轮定义净库存、真实膜密度及D/U/R/epsilon；T10第二轮保留局部能角谱、电荷及快中性。ITO状态模块接在它们之后，只读取明确合同，不改变冻结实现。

上游量	本模块处理	禁止的直接跨越	

QCM净负载	校准捕集、反应和几何后才能到工件入射	QCM厚度直接当ITO实厚	

工件F_In,F_Sn,F_O	留存/损失与库存	当自由电子浓度	

离子能角谱、温度历史	元素产额、氧化、缺陷/致密化模型的条件输入	电压直接等于每原子剂量	

膜库存和实测密度	深度分层、厚度	块材密度保证薄膜n,k	

校准n_e,μ及介电参数	电光观测前向模型	单个Rs唯一反推成分/缺陷	

保留source/time/space/geometry/kernel/input/model七轴不确定度；T02
partial、T03非负贡献边界、原设备验证未完成等状态不因增加ITO而升级。integration/reference_state.py只做单位、元素库存和条件算术；真实机台映射仍是设计合同，不是生产功能。

6 独立状态串接演示

chain_example.py把人为净元素库存通过人为密度换成厚度，再与独立给定的N、μdc、μopt传入电光前向模型。它显式保留必须由实测/校准提供的缺口，没有从源配方推导N。输出仅为合成算术，chain_example_result.json保留全部假设；它不是实际工艺的端到端验证。

ITO：从蒸镀得到的材料状态，到电学与光学可验证模型

版本：EO-ITO-0.1 · 核验日期：2026-10-03 ·
状态：研究参考，未用本机台实测校准

1. 先给工程结论

先构建“可测材料状态 → 电光输出”，再校准“工艺 →
材料状态”。 氧流、温度、蒸发速率、源料 SnO₂
配比本身不足以唯一确定电子浓度 N、迁移率 μ、光学 n/k
或方阻。同一名义工艺在不同腔体、源耗竭阶段、基底及热史下可以得到不同材料状态。

经验模型与机制参考并列。
有本批次厚度、方阻及光谱时，可以直接采用分层 σ∥ 和有限谱域
ε(λ)；它无需假装知道每个缺陷。需要解释红外自由载流子响应时，再用受约束的
Drude–Lorentz
参数化。两者都必须保留来源、适用域、不确定度和留出验证结果。

Sn 含量、氧缺陷数和电子浓度不是同一个量。
需要区分替位/析出、有效施主/中性复合体、缺陷电荷态、补偿和局域化。不能使用“每个
Sn 都贡献一个电子”或“每缺一个 O
固定贡献两个自由电子”作为未经校准的通用换算。[EO-S01；EO-S02]

光学 μ、输运 μ、Hall μ必须分字段。
仅在模型假设和本样品的交叉验证成立时才能连接。非抛物性能使有效质量随载流子填充变化；固定有效质量往往把这种变化错误归到
N 上。[EO-S03；EO-S04；EO-S05]

本目录提供标准库 Python 参考代码、19
项数值测试和三组合成光谱。没有工艺推荐值、真实样品拟合、独立实验验证或产品运行时集成。
数值测试通过不代表工艺模型已验证。

证据等级与命题状态分开记录，见 source_ledger.md 与 evidence_ledger.json。本报告所有未引原文的建模选择均为本项目推导或待验证工程建议。

2.
工艺模型与电光模型之间的接口

建议按三层组织数据，而不是从氧流直接连一条经验直线到方阻：

工艺记录：蒸镀方法、源料组成与质量/原子分数定义、源批次与蒸发进程、基压及残气、氧分压/流量及测量位置、沉积速率/工具因子、基底实测温度和完整热史、离子辅助状态、基底种类和前处理、冷却与储存时间

潜在或已测材料状态：物理厚度 d、密度/孔隙率、Sn
深度分布与化学态、缺陷/补偿、晶粒和界面、连续性、粗糙度、应力；可辨识时再引入
N(z)、μ(z)、m*(z)

观测与预测：Rs(x,y)、Hall 系数与磁场/温度依赖、T/R
光谱、椭偏
Ψ/Δ、雾度、色差、附着力/应力。每种量保存几何、单位、仪器配置和原始数据

两条可实施路线

路线	输入与输出	优点	不能声称的内容	

E：分层经验校准	测得/校准的 σ∥,j 与 εj(λ)，输出 Rs 与 T/R/A	最短验证闭环，可绕开不可辨识的微观分解	插值成功不等于已知缺陷机制；有限谱表不保证全频因果性	

M：有边界机制参考	N、m*、μopt、带间振子、μtransport、层厚，输出 ε、Rs、光谱	检查量纲、极限、自由载流子与干涉影响	没有缺陷动力学和设备校准时不能由工艺唯一预测这些输入	

工艺到路线 E 参数的回归可以先选少量维度的有界响应面/高斯过程；路线 M
可以以后接入缺陷/晶化/扩散模型。选择应由样本数量、可识别性、留批验证误差决定。此处未训练任一路线的工艺回归器。

3. 载流子、缺陷和电学模型

3.1 不把化学计量直接当 N

一般电中性条件写为：

N + Σₐ |Zₐ| Cₐ⁻ = p + Σ𝒹 Z𝒹 C𝒹⁺

这里 C 是指定电荷态的缺陷浓度，不是总 Sn
或总氧缺陷量；中性复合体不直接出现在净电荷一侧，却可能影响散射。电荷态依赖费米能、温度和局部结构；还需区别自由载流子与局域态。Sn
激活比例可以作为待校准隐变量，但不能用总 Sn
原子分数直接代替激活比例。

Furubayashi 等针对 RPD 生长、随后负氧离子处理的 ITO，观测到 N 降低时
μH 先升后降，并将后段与 Sn–O 中性复合体联系。Klein
等的原位研究摘要报告了氧空位中性化和 Sn
施主转为陷阱的限制机制。它们说明“氧越少电导必然越高”的单变量外推不可靠；均不是本蒸镀设备的标定曲线。[EO-S01,
§3–4/Fig.2；EO-S02, Abstract]

最低可用实现不必强行求所有缺陷：以实际测得的 σ∥ 或 N_H、μ_H
为主，缺陷研究用于约束可能方向和设计辨别实验。

3.2 面内电导与方阻

在连续膜、欧姆响应、相同面内电场、层间能充分交换电荷且不受接触限制时：

σ∥(z) = q N(z) μtransport(z) [S/m]

G□ = ∫₀ᵈ σ∥(z) dz = q ∫₀ᵈ N(z) μtransport(z) dz [S]

Rs = 1/G□ [Ω/□]

离散成 j 层：Rs = 1 / Σⱼ σ∥,j
dⱼ。先积分电导，再取倒数；不能先平均电阻率再除总厚度。
对均匀膜才有 ρ = Rs d；对梯度膜，Rs d 是等效面内电阻率，不能称局域
ρ(z)。[EO-C02, derived；EO-S07, Eq.4]

适用限制：

岛状、裂纹、孔隙贯通、横向非均匀或临界渗流：上述标量积分不能代表实际电流网络

跨膜输运是不同边界问题；无接触阻的标量串联极限为电阻面积积 R⊥·A =
∫ρ⊥ dz，不是 1/∫σ∥dz

各向异性必须积分合适的面内电导张量后求逆；存在
σxz/σyz、霍尔耦合或不同层电位时需要完整张量与边界条件，不能逐元素套标量方阻公式

接触、探针压痕、非欧姆、基底并联、边界修正和温升应独立建模/排除

3.3 Hall 不等于深度剖面仪

均匀、单电子载流子模型中，RH = −rH/(qN)，所以 NH = N/rH，μH = rH
μtransport。只有 rH≈1 才可把 NH≈N、μH≈μtransport；虽然同一模型下 q NH μH
= σ 仍成立，两个拆分参数不能自动解释成微观真值。

在各层同号载流子、低场、rH=1、共享面内电场的理想并联例子中，令
S₁=ΣNⱼμⱼdⱼ、S₂=ΣNⱼμⱼ²dⱼ，则：

Nsheet,Hall = S₁²/S₂，μHall = S₂/S₁

这说明多层 Hall 给的是迁移率加权组合，而不是简单的 N
深度平均；高场、多带或不同 Hall 因子需要更完整处理。[EO-C03,
本项目低场张量展开推导]

测量须保存原始磁场/电流反转、欧姆接触验证、样品几何、厚度和温度。van
der Pauw
条件包括薄、均匀、单连通样品和边缘小接触；厚度不确定度直接影响体浓度与电阻率。[EO-S07,
The van der Pauw Technique]

3.4 单位约定

量	输入常见单位	内部 SI 换算	

N	cm⁻³	×10⁶ → m⁻³	

μ	cm²/(V·s)	×10⁻⁴ → m²/(V·s)	

厚度	nm	×10⁻⁹ → m	

ρ	Ω·cm	×10⁻² → Ω·m	

光子能量	eV	ω = E q/ℏ → rad/s，不能当 Hz	

q=1.602176634×10⁻¹⁹ C。代码中
N、μ、厚度均用带单位的字段名；不接受负数、NaN 或无限材料参数。

4. 光学介电函数与电学连接

4.1 符号、因果性和有限适用域

本目录固定时间因子 exp(−iωt)，沿 +z 传播为 exp(+i k₀ ñ
z)，ñ=n+ik；被动吸收要求 k≥0、Im ε≥0。ε=ñ²，α=4πk/λ
是强度吸收系数。[EO-S06, §2–2.1]

采用：

ε(ω) = ε∞ − ωp²/[ω(ω+iγ)] + Σⱼ Sⱼ ω₀ⱼ²/[ω₀ⱼ²−ω²−iΓⱼω]

ωp² = N q²/(ε₀m)，γ = q/(m μopt)，σDrude(ω)=ε₀ωp²/(γ−iω)

故 σDrude(0)=Nq μopt。这是同一 Drude 参数模型的 DC
外推，不是证明测量的 DC
电导一定等于光学外推值。晶界、连通性和不同测量频率可能造成显著偏差。[EO-S03；EO-S05]

正的 Γ、γ
和非负振子强度保证这一参数模型的被动性与相应解析因果结构。代码采用一个普通
Lorentz 项作为带间贡献的演示；没有实现完整 Tauc–Lorentz
带边、Burstein–Moss/多体重整化或非抛物性能带求解。ε∞
是所选频段内未显式纳入的高能贡献；有限拟合区间不授权任意 UV/远 IR
外推。演示区间为 400–2500
nm，只是代码适用域标签，不是经实验建立的 ITO
有效域。

文献对自由载流子与带边吸收采用不同组合：Fujiwara/Kondo 使用 Drude 与
Tauc–Lorentz；Gui 等在 200–1680 nm 的 RF
溅射样品中使用多步/梯度拟合并交叉比较 Hall、四探针和椭偏。[EO-S03,
Abstract；EO-S08, p.2、p.8]

4.2 m* 与 μ：必须解耦记录

有效质量会受到非抛物性与载流子占据影响，不能默认全浓度、全工艺固定为
0.35mₑ。该数在演示中仅是显式假设。[EO-S03；EO-S04]

μopt描述光谱拟合所见的有效阻尼；μtransport描述 DC 路径；μH还含 Hall
因子和测量模型。代码要求 μtransport 单独提供，避免自动复制 μopt

光谱优先约束 ωp²∝N/m* 和 γ，而不直接唯一约束 N、m、μopt
三者。固定 m 的反演应报告“在假设 m* 下得到的
Nopt”，不要把它标成直接实测 N

对多孔/纳米晶膜，局部光学载流子响应与宏观 Hall
响应的区别可能更大；Gondorf 等即给出这类反例，不能把其参数搬到致密蒸镀
ITO。[EO-S05, Abstract]

4.3 经验 ε(λ) 也是完整模型输入

EmpiricalEpsilon
对有限域内复介电函数线性插值；可以来自经校准的实测 n/k
或拟合，代码禁止外推。这样无需把测量无法识别的 N 和
m*硬拆开。插值保持本表的被动虚部，但不保证全谱 Kramers–Kronig
一致性；若跨宽谱拟合，应选因果振子、合适的 KK
约束样条或其他有物理约束的表达，并单独验证未参与拟合的光谱。

4.4 粗糙度与雾度不能伪装成 k

本实现是平面镜面模型。积分球总 T/R 与小接收角镜面
T/R不是同一观测。若散射光没有被探测器收集，1−Tspec−Rspec包含未收集散射，不能全部解释为热吸收。粗糙表面需有
AFM/PSD
或独立雾度/角分布证据；亚波长细结构可在条件成立时引入有效介质粗糙层，但不等价于雾度模型。直接加大
k来吃掉散射会污染 N、μopt和热吸收推断。[EO-C06,
测量能量收支推导；待实测辨别]

5.
膜/基底光谱：相干与非相干分开

给每个薄层 ñj(λ)、dj，从入射侧排序。相位厚度 δj=2π ñj
dj/λ；法向界面振幅 rij=(ni−nj)/(ni+nj)、tij=2ni/(ni+nj)。可乘 2×2
矩阵，也可用等价的稳定反射/透射递推。参考代码用后者，避免厚吸收层的指数增长。[EO-S06,
§3–4]

三种几何不能混报

coherent_rt(..., n_out=glass)：薄膜后接半无限玻璃，T
是进入玻璃的功率，不含玻璃背面

coherent_rt(..., layers=[薄膜..., (glass, dglass)], n_out=air)：包含有限玻璃厚度，保留全部相位，适用于实际保持相干且仪器可分辨相位的条件

incoherent_substrate_rt(...)：薄膜相干，厚玻璃相位完全平均，玻璃本身无吸收，背面裸露；适用于仪器带宽、厚度/角度分布等确实平均掉基底干涉的情况。不能仅凭“超过多少
μm”一刀切判断

法向、入射/出射外介质无吸收时
R=|r|²，T=(nout/nin)|t|²，A=1−R−T。代码限制入射、出射介质为实正折射率；不吸收玻璃的非相干公式为：

D = 1−Rfront,reverse Rback

Ttotal = Tfront Tback/D

Rtotal = Rfront + Tfront Rback Tfront,reverse/D

其中反向前膜计算须倒转薄层顺序并交换边界介质。当前非相干实现没有吸收玻璃、背镀膜、多厚层或部分相干。有吸收基底时应接入完整强度传输与吸收传播（并正确处理吸收介质中的边界功率），不可简单把这个限制忽略。[EO-S06,
§4.4、§6；EO-C05, 几何级数推导]

代码输出的是理想镜面模型的
T/R/A；不含积分球口径、仪器线形、测量偏振/角度展宽、非均匀膜空间平均。真实光谱比较前需按测量分辨率进行卷积或平均。

6. 最低输入和建议测量包

层
A：能可靠给出方阻及透反射的最低数据

样品/批次/位置 ID；物理厚度和误差、均匀性图；基底厚度及裸基底 T/R 或
n/k；明确基底相干处理

同位置四探针或 van der Pauw
方阻及接触/边界检查；测量温度、时间、重复次数

同时测
T(λ)、R(λ)，注明绝对值/对裸基底归一化、镜面/总量、波长范围、步长、光谱分辨率、入射角、偏振、积分球/探测器配置

如使用经验分层模型：每层厚度/复介电谱/面内电导的来源及协方差；若无法独立辨别各层，应先降到均匀有效层

层 B：要解释
N、μ及缺陷时再补充

Hall原始反转数据及
B扫描、接触图形、Hall因子/单载流子假设；可能时做温度依赖

多角度椭偏
Ψ/Δ与独立台阶/XRR厚度；AFM粗糙度，XRD/密度/连续性证据

实际膜 Sn/In/O
定量与深度信息、化学态；XPS定量要记录表面污染、灵敏度系数和离子溅射改变价态/氧亏的风险，不能直接将某个O
1s拟合峰面积等同空位浓度

应力（如基底曲率）与附着力/环境可靠性测试；实际应用的最高温度、弯曲半径和湿热约束

只有 QCM 标称厚度和单点550
nm透过率不足以识别这些参数。测量计划是待设备/样品确认的工程建议，不是现成合规测试规范。

7. 参数识别与不确定度

7.1 明确的不可辨识反例

在固定其他振子的 Drude 模型中，同时作变换：

N→cN，m→cm，μopt→μopt/c

则 ωp²与 γ完全不变，所以全部
ε(λ)、n/k、T/R也完全相同。代码中有此单元测试。增加波长点或更换优化器不能解除这种结构性不唯一；需要外部质量信息、可信
Hall约束或有证据的先验。若 μtransport也除以c，DC电导亦不变。[EO-C04,
derived]

额外常见相关性：d与n干涉相位；粗糙层与低密度层；Drude长波尾与带间背景；两层厚度与介电函数；接触/基底并联与“低体电阻率”。增加自由层数总能改善训练残差，不能据此确认真实深度梯度。

7.2 拟合与校准顺序

先拟合裸基底；独立测厚，检查绝对/相对光谱口径

均匀层 + 最少必要振子，施加厚度、非负阻尼/强度和适用域约束

同时拟合T/R，必要时多角度椭偏；多起点检查局部最小值与参数相关矩阵

检查残差随波长/角度是否有系统结构；仅有新增证据时增加界面层或梯度

留出整批或整工艺条件验证，而不是随机分散同一条光谱的波长点

工艺回归仅在训练条件包络内使用，跨设备、基底、源料或热史标为域外

Mendelsberg等摘要强调初值敏感性及联合T/R可降低参数不确定性；本报告未取得其全文，故不提取具体拟合约束或精度。[EO-S09,
Abstract only]

7.3 不确定度输出

区分测量误差、同片空间差异、重复样/批间差异、参数识别误差和模型偏差

每次计算应携带参数联合协方差/后验样本，不把相关参数误作独立抽样

可对正参数用对数尺度抽样；传播到 Rs、T/R/A
和目标带平均量，报告区间而非只报一个“最佳值”

单层独立小误差近似有
δRs/Rs≈−δN/N−δμ/μ−δd/d；方差必须加协方差项，不能机械平方和

多层应传播 Σσjdj
的联合不确定性；域外、缺测或不可辨识不应用窄区间掩盖

当前代码没有拟合器、误差传播器或真实后验；这些是下一阶段接口要求。

8.
最小验证实验：先解决不唯一，再追求最优

建议用本蒸镀设备可安全实现的条件制定DOE，不照抄溅射文献配方：

实验块	要辨别的问题	至少保留的对照	

厚度系列	均匀σ是否成立、死层/连续性是否重要	同批基底、同材料条件、独立测厚、Rs与T/R	

氧条件 × 基底热史	N与μ变化是否混淆、工艺是否交互	固定厚度而不是固定时间；记录真实速率/温度	

沉积态/退火态配对	厚度、密度、应力及载流子是否同时变	同片/同批见证样；测量顺序和空气暴露一致	

界面/基底对照	并联导电和界面层是否主导	裸基底电学光学、不同绝缘基底/阻挡层	

跨批重复与留批	工艺稳定性、外推能力	重复中心点；预先保留整批不参与拟合	

建议预先定义工程可接受的Rs误差、光谱误差、目标带T下限及可靠性门限，再采集重复实验估计噪声；本报告不虚构通用合格百分比。通过标准至少包括：T/R残差与仪器不确定度匹配、独立方阻预测正确、保留批次仍有效、参数符合约束、实测总能量收支与散射口径一致。机械可靠性不应由光学拟合推断。

9. 透明导电膜的真正权衡

目标要同时指定 Rs、目标谱带、基底和应用约束：

加厚在均匀σ假设下按1/d降低Rs，但干涉会移动、吸收路径变长，透过率并不对厚度单调；真实厚度还可能改变微结构

增N可能降低Rs，但取决于μ是否随之下降；自由载流子红外损耗、反射和ENZ位置也会改变

提升μ而不过度提高N常是值得研究的方向，但受缺陷、晶界、温度预算和结构约束，不是保证可实现的调参按钮

可见平均T良好不代表近IR透过良好；低透过可能来自反射也可能来自吸收，二者对热负荷不同

应力、附着力、弯折、湿热稳定性、光学色差和厚度均匀性可能使“最低Rs样品”不适合应用

任何 Tᵃ/Rs
类综合指标都应声明谱带、权重和指数；不要把文献中一个FOM称为全用途最优

目标带加权定义为 T̄ = ∫T(λ)W(λ)dλ /
∫W(λ)dλ。明视觉需要明示光源谱与V(λ)，太阳能用途需指定太阳谱/器件响应。代码
weighted_mean
接受外部权重；演示仅按波长等权平均，绝不是标准“可见光透过率”。

10. 可复现代码与合成结果

文件与运行

cd 11_transparent_conductive_films/ito/electro_optics
python test_model.py
python demo.py

model.py：单位、DC分层并联、Drude–Lorentz、有限域经验ε、稳定相干TMM等价递推、无损厚基底非相干组合

test_model.py：19项数值验证，不依赖网络或第三方库

demo.py：生成
results/synthetic_spectra.csv 与
results/synthetic_summary.json

results/verification.txt：本次执行记录

合成演示，绝非实测/工艺预测

全部假定 m*=0.35mₑ、ε∞=3.9、Lorentz强度0.3、共振4.0 eV、阻尼0.4
eV；空气/ITO/无吸收n=1.5厚玻璃/空气；法向；基底非相干。N与两类μ由演示者手动给出。

合成情景	d nm	N cm⁻³	μopt / μtransport cm²/Vs	Rs Ω/□	400–700nm等波长T	700–2500nm等波长T	同IR段A	

baseline	100	3×10²⁰	35 / 25	83.22	81.07%	81.89%	6.33%	

higher_N	100	6×10²⁰	25 / 18	57.79	80.94%	69.42%	14.05%	

thicker	200	3×10²⁰	35 / 25	41.61	77.04%	76.98%	12.06%	

这只是说明：在明确给定的一组参数下，Rs改善可以伴随IR损耗增加；可见与IR指标需要同时记录。不能把表中的N/μ当作某个氧压或温度的产物。更高N案例没有同时更新m*(N)，因此尤其不能拿来拟合真实浓度依赖。

验证覆盖及尚未完成

19项测试全部通过，包括无膜Fresnel极限、零厚度层、四分之一波减反、独立特征矩阵对照、随机多层无损守恒/有损被动性、强吸收稳定性、反向透过互易、厚基底相位平均对照、Drude
DC和单位转换。没有实测回归、斜入射/各向异性验证、雾度模型、吸收基底非相干实现或生产运行时修改。

11. 原始来源与使用边界

完整元数据、可读范围、许可/存档与结论链见账本。只保存本项目原创摘要与代码，没有打包第三方论文全文。

尤其注意：Gui等公开全文在个别句子使用“evaporated”，但方法与设备均是RF
sputtering；Undermind cite key
Gui18的年份也与正式期刊2019年不一致。本报告按出版社2019版，归入“电光建模旁证”，不作为蒸镀工艺定量依据。[EO-S08]

12. 目前缺什么，是否阻断

缺少部分关键论文全文不阻断当前前向算子与数值测试。真正缺的是同批真实样品的厚度、方阻、T/R、Hall与工艺记录。下一步优先完成最小测量闭环，而不是先集齐所有论文。

全文按用途分级：开始反演N/μ时优先补EO-S03的有效质量/拟合定义；只有高浓度ENZ或中IR应用再补EO-S04；只有复现特定散射拟合算法再补EO-S09。具体未核验量见来源账本末节。本报告不依赖这些未读全文中的系数，也不把补全文设为当前交付前置条件。

合成光谱用于理解权衡
